Repository: fang-ren/Discover_MG_CoVZr

# Discover_MG_CoVZr
For paper "Accelerated Discovery of Ternary Metallic Glasses through Integration of Machine Learning with High-Throughput Experimentation" authored by Fang Ren, Travis Williams, Logan Ward, Kevin Laws, Chris Wolverton, Jason Hattrick-Simpers, and Apurva Mehta

These directories contain the code necessary to replicate the machine learning work in this study.

Running all scripts with require:

	Java Development Kit >= 1.7
	Scala >= 2.11.8
	Python >= 3.5, with the packages listed in "requirements.txt" of the top-level directory

There should be several subdirectories:

	datasets - Datasets used to train the model
	magpie - Version of Magpie (https://bitbucket.org/wolverton/magpie) used with this study
	0_ward-2016 - ML model trained to predict melt-spinning GFA of metallic alloys
	1_testing-adding-processing-method - Test of several strategies to include processing method into ML model
	2_with-processing-method - ML model trained to predict sputtering GFA
    3_with-theories - Exploring integrating physiochemical theories into the ML model
	4_with-CoVZr-data - ML model from "3" trained with newly-collected data of the Co-V-Zr system
    5_adding-more-HiTp-data - The result of adding even more HiTp data into the training set
    6_retesting-processing-method - Testing whether the new HiTp data changes how we should incorporate processing method

If you are running a version of Linux with the bash shell, you can use two scripts to run all of the tests in this paper:

./install.bs - Compiles Magpie, installs Python packages
./run-all.bs - Runs all tests

File: machine-learning/datasets/new-data/sputtering_CoFeZr.data (part 1 of 2)
composition gfa{AM,CR} processing{melting,sputtering}
Co8.040000Fe16.187000Zr75.773000 CR sputtering
Co7.831000Fe14.814000Zr77.355000 CR sputtering
Co7.613000Fe13.548000Zr78.839000 CR sputtering
Co7.387000Fe12.380000Zr80.233000 CR sputtering
Co7.157000Fe11.308000Zr81.535000 CR sputtering
Co6.923000Fe10.325000Zr82.752000 CR sputtering
Co6.688000Fe9.423000Zr83.890000 CR sputtering
Co6.452000Fe8.600000Zr84.948000 CR sputtering
Co6.218000Fe7.847000Zr85.935000 CR sputtering
Co9.220000Fe20.333000Zr70.447000 CR sputtering
Co9.039000Fe18.686000Zr72.275000 CR sputtering
Co8.841000Fe17.151000Zr74.008000 CR sputtering
Co8.628000Fe15.722000Zr75.650000 CR sputtering
Co8.404000Fe14.400000Zr77.196000 CR sputtering
Co8.169000Fe13.177000Zr78.654000 CR sputtering
Co7.928000Fe12.052000Zr80.020000 CR sputtering
Co7.681000Fe11.017000Zr81.301000 CR sputtering
Co7.431000Fe10.066000Zr82.503000 CR sputtering
Co7.179000Fe9.197000Zr83.624000 CR sputtering
Co6.927000Fe8.400000Zr84.673000 CR sputtering
Co6.676000Fe7.673000Zr85.651000 CR sputtering
Co6.427000Fe7.010000Zr86.563000 CR sputtering
Co10.242000Fe23.229000Zr66.529000 CR sputtering
Co10.087000Fe21.417000Zr68.496000 CR sputtering
Co9.910000Fe19.718000Zr70.372000 CR sputtering
Co9.713000Fe18.130000Zr72.157000 CR sputtering
Co9.498000Fe16.647000Zr73.855000 CR sputtering
Co9.269000Fe15.271000Zr75.460000 CR sputtering
Co9.027000Fe13.995000Zr76.978000 CR sputtering
Co8.775000Fe12.818000Zr78.406000 CR sputtering
Co8.516000Fe11.733000Zr79.750000 CR sputtering
Co8.252000Fe10.734000Zr81.015000 CR sputtering
Co7.984000Fe9.818000Zr82.199000 CR sputtering
Co7.714000Fe8.976000Zr83.310000 CR sputtering
Co7.444000Fe8.208000Zr84.349000 CR sputtering
Co7.175000Fe7.505000Zr85.320000 CR sputtering
Co6.908000Fe6.862000Zr86.231000 CR sputtering
Co11.282000Fe26.321000Zr62.396000 CR sputtering
Co11.167000Fe24.360000Zr64.473000 CR sputtering
Co11.023000Fe22.502000Zr66.474000 CR sputtering
Co10.853000Fe20.756000Zr68.390000 CR sputtering
Co10.660000Fe19.118000Zr70.222000 CR sputtering
Co10.445000Fe17.584000Zr71.971000 CR sputtering
Co10.213000Fe16.158000Zr73.629000 CR sputtering
Co9.965000Fe14.831000Zr75.205000 CR sputtering
Co9.705000Fe13.603000Zr76.692000 CR sputtering
Co9.434000Fe12.469000Zr78.097000 CR sputtering
Co9.156000Fe11.422000Zr79.422000 CR sputtering
Co8.872000Fe10.459000Zr80.668000 CR sputtering
Co8.585000Fe9.574000Zr81.841000 CR sputtering
Co8.295000Fe8.763000Zr82.941000 CR sputtering
Co8.006000Fe8.021000Zr83.973000 CR sputtering
Co7.717000Fe7.340000Zr84.943000 CR sputtering
Co7.430000Fe6.719000Zr85.851000 CR sputtering
Co12.323000Fe29.576000Zr58.101000 AM sputtering
Co12.260000Fe27.476000Zr60.264000 AM sputtering
Co12.162000Fe25.479000Zr62.359000 CR sputtering
Co12.032000Fe23.581000Zr64.386000 CR sputtering
Co11.872000Fe21.792000Zr66.336000 CR sputtering
Co11.685000Fe20.109000Zr68.206000 CR sputtering
Co11.473000Fe18.528000Zr69.999000 CR sputtering
Co11.240000Fe17.053000Zr71.706000 CR sputtering
Co10.988000Fe15.678000Zr73.334000 CR sputtering
Co10.721000Fe14.402000Zr74.877000 CR sputtering
Co10.441000Fe13.220000Zr76.338000 CR sputtering
Co10.150000Fe12.126000Zr77.723000 CR sputtering
Co9.851000Fe11.119000Zr79.029000 CR sputtering
Co9.546000Fe10.191000Zr80.263000 CR sputtering
Co9.238000Fe9.338000Zr81.424000 CR sputtering
Co8.928000Fe8.556000Zr82.516000 CR sputtering
Co8.616000Fe7.838000Zr83.546000 CR sputtering
Co8.306000Fe7.181000Zr84.512000 CR sputtering
Co7.998000Fe6.579000Zr85.423000 CR sputtering
Co13.343000Fe32.937000Zr53.720000 AM sputtering
Co13.344000Fe30.728000Zr55.928000 AM sputtering
Co13.306000Fe28.604000Zr58.090000 AM sputtering
Co13.229000Fe26.578000Zr60.194000 AM sputtering
Co13.116000Fe24.646000Zr62.238000 CR sputtering
Co12.969000Fe22.819000Zr64.211000 CR sputtering
Co12.792000Fe21.095000Zr66.113000 CR sputtering
Co12.586000Fe19.471000Zr67.943000 CR sputtering
Co12.355000Fe17.952000Zr69.692000 CR sputtering
Co12.102000Fe16.531000Zr71.367000 CR sputtering
Co11.830000Fe15.210000Zr72.960000 CR sputtering
Co11.542000Fe13.983000Zr74.475000 CR sputtering
Co11.240000Fe12.844000Zr75.916000 CR sputtering
Co10.927000Fe11.793000Zr77.279000 CR sputtering
Co10.606000Fe10.822000Zr78.572000 CR sputtering
Co10.279000Fe9.930000Zr79.792000 CR sputtering
Co9.948000Fe9.108000Zr80.944000 CR sputtering
Co9.614000Fe8.353000Zr82.033000 CR sputtering
Co9.280000Fe7.661000Zr83.059000 CR sputtering
Co8.947000Fe7.026000Zr84.028000 CR sputtering
Co8.616000Fe6.445000Zr84.940000 CR sputtering
Co14.400000Fe34.060000Zr51.540000 AM sputtering
Co14.432000Fe31.840000Zr53.728000 AM sputtering
Co14.422000Fe29.698000Zr55.881000 AM sputtering
Co14.370000Fe27.648000Zr57.983000 AM sputtering
Co14.278000Fe25.688000Zr60.034000 CR sputtering
Co14.149000Fe23.829000Zr62.023000 CR sputtering
Co13.984000Fe22.069000Zr63.947000 CR sputtering
Co13.788000Fe20.406000Zr65.806000 CR sputtering
Co13.563000Fe18.847000Zr67.590000 CR sputtering
Co13.311000Fe17.384000Zr69.305000 CR sputtering
Co13.037000Fe16.021000Zr70.942000 CR sputtering
Co12.743000Fe14.751000Zr72.506000 CR sputtering
Co12.431000Fe13.570000Zr73.998000 CR sputtering
Co12.106000Fe12.478000Zr75.416000 CR sputtering
Co11.770000Fe11.466000Zr76.764000 CR sputtering
Co11.425000Fe10.534000Zr78.042000 CR sputtering
Co11.073000Fe9.675000Zr79.252000 CR sputtering
Co10.717000Fe8.883000Zr80.400000 CR sputtering
Co10.359000Fe8.156000Zr81.485000 CR sputtering
Co10.000000Fe7.488000Zr82.512000 CR sputtering
Co9.643000Fe6.875000Zr83.482000 CR sputtering
Co15.408000Fe37.419000Zr47.172000 AM sputtering
Co15.521000Fe35.127000Zr49.352000 AM sputtering
Co15.588000Fe32.901000Zr51.511000 AM sputtering
Co15.610000Fe30.748000Zr53.643000 AM sputtering
Co15.586000Fe28.680000Zr55.733000 AM sputtering
Co15.520000Fe26.698000Zr57.782000 AM sputtering
Co15.412000Fe24.812000Zr59.776000 CR sputtering
Co15.265000Fe23.022000Zr61.713000 CR sputtering
Co15.082000Fe21.326000Zr63.592000 CR sputtering
Co14.865000Fe19.731000Zr65.404000 CR sputtering
Co14.619000Fe18.230000Zr67.151000 CR sputtering
Co14.345000Fe16.828000Zr68.827000 CR sputtering
Co14.048000Fe15.519000Zr70.433000 CR sputtering
Co13.730000Fe14.299000Zr71.971000 CR sputtering
Co13.394000Fe13.167000Zr73.438000 CR sputtering
Co13.044000Fe12.117000Zr74.839000 CR sputtering
Co12.683000Fe11.147000Zr76.171000 CR sputtering
Co12.312000Fe10.251000Zr77.437000 CR sputtering
Co11.934000Fe9.424000Zr78.642000 CR sputtering
Co11.552000Fe8.663000Zr79.784000 CR sputtering
Co11.167000Fe7.963000Zr80.870000 CR sputtering
Co10.783000Fe7.320000Zr81.898000 CR sputtering
Co10.399000Fe6.729000Zr82.872000 CR sputtering
Co16.554000Fe38.414000Zr45.032000 AM sputtering
Co16.708000Fe36.129000Zr47.163000 AM sputtering
Co16.814000Fe33.904000Zr49.283000 AM sputtering
Co16.871000Fe31.745000Zr51.384000 AM sputtering
Co16.881000Fe29.666000Zr53.453000 AM sputtering
Co16.843000Fe27.667000Zr55.489000 AM sputtering
Co16.761000Fe25.760000Zr57.479000 AM sputtering
Co16.636000Fe23.945000Zr59.419000 CR sputtering
Co16.470000Fe22.221000Zr61.310000 CR sputtering
Co16.266000Fe20.595000Zr63.139000 CR sputtering
Co16.028000Fe19.061000Zr64.911000 CR sputtering
Co15.759000Fe17.624000Zr66.616000 CR sputtering
Co15.462000Fe16.280000Zr68.258000 CR sputtering
Co15.140000Fe15.023000Zr69.837000 CR sputtering
Co14.797000Fe13.856000Zr71.348000 CR sputtering
Co14.435000Fe12.769000Zr72.796000 CR sputtering
Co14.059000Fe11.764000Zr74.178000 CR sputtering
Co13.670000Fe10.833000Zr75.496000 CR sputtering
Co13.272000Fe9.972000Zr76.756000 CR sputtering
Co12.867000Fe9.179000Zr77.954000 CR sputtering
Co12.456000Fe8.448000Zr79.096000 CR sputtering
Co12.044000Fe7.775000Zr80.181000 CR sputtering
Co17.762000Fe39.332000Zr42.906000 AM sputtering
Co17.961000Fe37.058000Zr44.981000 AM sputtering
Co18.109000Fe34.839000Zr47.052000 AM sputtering
Co18.206000Fe32.680000Zr49.114000 AM sputtering
Co18.253000Fe30.596000Zr51.151000 AM sputtering
Co18.249000Fe28.586000Zr53.164000 AM sputtering
Co18.197000Fe26.664000Zr55.139000 AM sputtering
Co18.098000Fe24.829000Zr57.073000 AM sputtering
Co17.953000Fe23.082000Zr58.965000 CR sputtering
Co17.767000Fe21.430000Zr60.803000 CR sputtering
Co17.542000Fe19.868000Zr62.590000 CR sputtering
Co17.281000Fe18.401000Zr64.317000 CR sputtering
Co16.988000Fe17.026000Zr65.986000 CR sputtering
Co16.665000Fe15.737000Zr67.598000 CR sputtering
Co16.318000Fe14.536000Zr69.146000 CR sputtering
Co15.947000Fe13.417000Zr70.636000 CR sputtering
Co15.558000Fe12.378000Zr72.063000 CR sputtering
Co15.154000Fe11.416000Zr73.430000 CR sputtering
Co14.736000Fe10.523000Zr74.741000 CR sputtering
Co14.309000Fe9.700000Zr75.991000 CR sputtering
Co13.874000Fe8.938000Zr77.188000 CR sputtering
Co13.435000Fe8.237000Zr78.328000 CR sputtering
Co19.034000Fe40.165000Zr40.801000 AM sputtering
Co19.280000Fe37.908000Zr42.812000 AM sputtering
Co19.475000Fe35.699000Zr44.826000 AM sputtering
Co19.616000Fe33.545000Zr46.838000 AM sputtering
Co19.704000Fe31.461000Zr48.835000 AM sputtering
Co19.739000Fe29.446000Zr50.815000 AM sputtering
Co19.721000Fe27.514000Zr52.765000 AM sputtering
Co19.652000Fe25.665000Zr54.683000 AM sputtering
Co19.534000Fe23.901000Zr56.565000 CR sputtering
Co19.370000Fe22.228000Zr58.402000 CR sputtering
Co19.162000Fe20.643000Zr60.195000 CR sputtering
Co18.914000Fe19.151000Zr61.935000 CR sputtering
Co18.629000Fe17.749000Zr63.623000 CR sputtering
Co18.309000Fe16.431000Zr65.259000 CR sputtering
Co17.961000Fe15.202000Zr66.838000 CR sputtering
Co17.585000Fe14.053000Zr68.363000 CR sputtering
Co17.187000Fe12.985000Zr69.828000 CR sputtering
Co16.769000Fe11.993000Zr71.238000 CR sputtering
Co16.334000Fe11.071000Zr72.595000 CR sputtering
Co15.887000Fe10.219000Zr73.894000 CR sputtering
Co15.428000Fe9.430000Zr75.142000 CR sputtering
Co14.963000Fe8.702000Zr76.335000 CR sputtering
Co20.370000Fe40.907000Zr38.723000 AM sputtering
Co20.667000Fe38.671000Zr40.662000 AM sputtering
Co20.911000Fe36.477000Zr42.612000 AM sputtering
Co21.101000Fe34.333000Zr44.567000 AM sputtering
Co21.234000Fe32.253000Zr46.513000 AM sputtering
Co21.311000Fe30.238000Zr48.451000 AM sputtering
Co21.332000Fe28.302000Zr50.366000 AM sputtering
Co21.298000Fe26.445000Zr52.257000 AM sputtering
Co21.211000Fe24.668000Zr54.121000 AM sputtering
Co21.074000Fe22.980000Zr55.946000 CR sputtering
Co20.888000Fe21.377000Zr57.735000 CR sputtering
Co20.657000Fe19.865000Zr59.478000 CR sputtering
Co20.384000Fe18.440000Zr61.176000 CR sputtering
Co20.073000Fe17.099000Zr62.828000 CR sputtering
Co19.727000Fe15.845000Zr64.428000 CR sputtering
Co19.350000Fe14.670000Zr65.980000 CR sputtering
Co18.946000Fe13.577000Zr67.478000 CR sputtering
Co18.518000Fe12.558000Zr68.924000 CR sputtering
Co18.069000Fe11.611000Zr70.321000 CR sputtering
Co17.604000Fe10.733000Zr71.664000 CR sputtering
Co17.124000Fe9.918000Zr72.958000 CR sputtering
Co16.634000Fe9.165000Zr74.201000 CR sputtering
Co21.769000Fe41.554000Zr36.677000 AM sputtering
Co22.120000Fe39.341000Zr38.539000 AM sputtering
Co22.417000Fe37.166000Zr40.417000 AM sputtering
Co22.658000Fe35.035000Zr42.307000 AM sputtering
Co22.840000Fe32.965000Zr44.195000 AM sputtering
Co22.964000Fe30.955000Zr46.081000 AM sputtering
Co23.028000Fe29.018000Zr47.953000 AM sputtering
Co23.035000Fe27.158000Zr49.808000 AM sputtering
Co22.984000Fe25.374000Zr51.642000 AM sputtering
Co22.878000Fe23.676000Zr53.446000 AM sputtering
Co22.719000Fe22.061000Zr55.221000 CR sputtering
Co22.510000Fe20.533000Zr56.957000 CR sputtering
Co22.255000Fe19.091000Zr58.654000 CR sputtering
Co21.956000Fe17.731000Zr60.313000 CR sputtering
Co21.618000Fe16.457000Zr61.925000 CR sputtering
Co21.244000Fe15.261000Zr63.495000 CR sputtering
Co20.838000Fe14.145000Zr65.017000 CR sputtering
Co20.404000Fe13.105000Zr66.492000 CR sputtering
Co19.944000Fe12.134000Zr67.922000 CR sputtering
Co19.464000Fe11.233000Zr69.303000 CR sputtering
Co18.966000Fe10.396000Zr70.639000 CR sputtering
Co18.454000Fe9.621000Zr71.926000 CR sputtering
Co23.231000Fe42.100000Zr34.668000 AM sputtering
Co23.639000Fe39.913000Zr36.448000 AM sputtering
Co23.991000Fe37.759000Zr38.249000 AM sputtering
Co24.287000Fe35.646000Zr40.067000 AM sputtering
Co24.522000Fe33.588000Zr41.890000 AM sputtering
Co24.697000Fe31.587000Zr43.717000 AM sputtering
Co24.809000Fe29.656000Zr45.536000 AM sputtering
Co24.859000Fe27.797000Zr47.344000 AM sputtering
Co24.849000Fe26.011000Zr49.140000 AM sputtering
Co24.779000Fe24.308000Zr50.912000 AM sputtering
Co24.652000Fe22.685000Zr52.663000 AM sputtering
Co24.471000Fe21.148000Zr54.381000 CR sputtering
Co24.238000Fe19.693000Zr56.068000 CR sputtering
Co23.957000Fe18.319000Zr57.723000 CR sputtering
Co23.632000Fe17.029000Zr59.339000 CR sputtering
Co23.265000Fe15.817000Zr60.918000 CR sputtering
Co22.862000Fe14.683000Zr62.455000 CR sputtering
Co22.426000Fe13.624000Zr63.950000 CR sputtering
Co21.960000Fe12.635000Zr65.405000 CR sputtering
Co21.469000Fe11.715000Zr66.816000 CR sputtering
Co20.955000Fe10.858000Zr68.187000 CR sputtering
Co20.424000Fe10.064000Zr69.512000 CR sputtering
Co24.753000Fe42.544000Zr32.703000 AM sputtering
Co25.220000Fe40.383000Zr34.397000 AM sputtering
Co25.631000Fe38.253000Zr36.116000 AM sputtering
Co25.985000Fe36.159000Zr37.857000 AM sputtering
Co26.276000Fe34.117000Zr39.607000 AM sputtering
Co26.505000Fe32.128000Zr41.367000 AM sputtering
Co26.668000Fe30.206000Zr43.125000 AM sputtering
Co26.767000Fe28.353000Zr44.879000 AM sputtering
Co26.802000Fe26.571000Zr46.627000 AM sputtering
Co26.774000Fe24.868000Zr48.358000 AM sputtering
Co26.684000Fe23.242000Zr50.074000 AM sputtering
Co26.535000Fe21.700000Zr51.766000 AM sputtering
Co26.330000Fe20.238000Zr53.432000 AM sputtering
Co26.072000Fe18.855000Zr55.073000 CR sputtering
Co25.764000Fe17.554000Zr56.681000 CR sputtering
Co25.411000Fe16.330000Zr58.260000 CR sputtering
Co25.016000Fe15.183000Zr59.801000 CR sputtering
Co24.582000Fe14.110000Zr61.308000 CR sputtering
Co24.114000Fe13.105000Zr62.780000 CR sputtering
Co23.617000Fe12.170000Zr64.213000 CR sputtering
Co23.092000Fe11.297000Zr65.610000 CR sputtering
Co22.546000Fe10.487000Zr66.967000 CR sputtering
Co26.335000Fe42.880000Zr30.785000 AM sputtering
Co26.863000Fe40.747000Zr32.390000 AM sputtering
Co27.335000Fe38.642000Zr34.023000 AM sputtering
Co27.749000Fe36.570000Zr35.681000 AM sputtering
Co28.099000Fe34.547000Zr37.354000 AM sputtering
Co28.385000Fe32.574000Zr39.041000 AM sputtering
Co28.604000Fe30.665000Zr40.731000 AM sputtering
Co28.756000Fe28.821000Zr42.423000 AM sputtering
Co28.840000Fe27.046000Zr44.114000 AM sputtering
Co28.857000Fe25.348000Zr45.795000 AM sputtering
Co28.809000Fe23.724000Zr47.467000 AM sputtering
Co28.697000Fe22.181000Zr49.122000 AM sputtering
Co28.525000Fe20.718000Zr50.757000 AM sputtering
Co28.295000Fe19.331000Zr52.374000 AM sputtering
Co28.011000Fe18.024000Zr53.965000 CR sputtering
Co27.676000Fe16.792000Zr55.532000 CR sputtering
Co27.294000Fe15.637000Zr57.069000 CR sputtering
Co26.870000Fe14.554000Zr58.577000 CR sputtering
Co26.405000Fe13.538000Zr60.056000 CR sputtering
Co25.906000Fe12.592000Zr61.502000 CR sputtering
Co25.376000Fe11.707000Zr62.918000 CR sputtering
Co24.818000Fe10.884000Zr64.298000 CR sputtering
Co28.563000Fe41.004000Zr30.433000 AM sputtering
Co29.098000Fe38.924000Zr31.978000 AM sputtering
Co29.575000Fe36.875000Zr33.550000 AM sputtering
Co29.987000Fe34.873000Zr35.141000 AM sputtering
Co30.333000Fe32.918000Zr36.749000 AM sputtering
Co30.610000Fe31.025000Zr38.365000 AM sputtering
Co30.817000Fe29.195000Zr39.988000 AM sputtering
Co30.954000Fe27.431000Zr41.615000 AM sputtering
Co31.021000Fe25.741000Zr43.238000 AM sputtering
Co31.019000Fe24.124000Zr44.857000 AM sputtering
Co30.950000Fe22.586000Zr46.465000 AM sputtering
Co30.816000Fe21.124000Zr48.060000 AM sputtering
Co30.619000Fe19.738000Zr49.643000 AM sputtering
Co30.364000Fe18.430000Zr51.206000 AM sputtering
Co30.053000Fe17.196000Zr52.751000 CR sputtering
Co29.690000Fe16.037000Zr54.273000 CR sputtering
Co29.280000Fe14.948000Zr55.772000 CR sputtering
Co28.824000Fe13.927000Zr57.249000 CR sputtering
Co28.330000Fe12.973000Zr58.698000 CR sputtering
Co27.798000Fe12.080000Zr60.122000 CR sputtering
Co27.236000Fe11.248000Zr61.516000 CR sputtering
Co30.318000Fe41.152000Zr28.530000 AM sputtering
Co30.917000Fe39.097000Zr29.985000 AM sputtering
Co31.458000Fe37.072000Zr31.470000 AM sputtering
Co31.933000Fe35.092000Zr32.975000 AM sputtering
Co32.342000Fe33.158000Zr34.500000 AM sputtering
Co32.680000Fe31.283000Zr36.038000 AM sputtering
Co32.945000Fe29.469000Zr37.585000 AM sputtering
Co33.138000Fe27.720000Zr39.142000 AM sputtering
Co33.258000Fe26.043000Zr40.699000 AM sputtering
Co33.306000Fe24.436000Zr42.257000 AM sputtering
Co33.284000Fe22.907000Zr43.810000 AM sputtering
Co33.192000Fe21.453000Zr45.355000 AM sputtering
Co33.034000Fe20.071000Zr46.895000 AM sputtering
Co32.813000Fe18.767000Zr48.420000 AM sputtering
Co32.531000Fe17.535000Zr49.934000 AM sputtering
Co32.193000Fe16.376000Zr51.431000 AM sputtering
Co31.803000Fe15.287000Zr52.910000 CR sputtering
Co31.363000Fe14.263000Zr54.374000 CR sputtering
Co30.879000Fe13.306000Zr55.815000 CR sputtering
Co30.353000Fe12.409000Zr57.238000 CR sputtering
Co29.791000Fe11.573000Zr58.637000 CR sputtering
Co32.786000Fe39.161000Zr28.052000 AM sputtering
Co33.392000Fe37.160000Zr29.447000 AM sputtering
Co33.932000Fe35.203000Zr30.864000 AM sputtering
Co34.405000Fe33.291000Zr32.304000 AM sputtering
Co34.805000Fe31.436000Zr33.759000 AM sputtering
Co35.131000Fe29.642000Zr35.227000 AM sputtering
Co35.383000Fe27.910000Zr36.707000 AM sputtering
Co35.559000Fe26.249000Zr38.192000 AM sputtering
Co35.660000Fe24.657000Zr39.683000 AM sputtering
Co35.687000Fe23.140000Zr41.173000 AM sputtering
Co35.643000Fe21.697000Zr42.661000 AM sputtering
Co35.527000Fe20.325000Zr44.148000 AM sputtering
Co35.345000Fe19.029000Zr45.626000 AM sputtering
Co35.098000Fe17.803000Zr47.099000 AM sputtering
Co34.791000Fe16.649000Zr48.560000 AM sputtering
Co34.427000Fe15.563000Zr50.010000 AM sputtering
Co34.008000Fe14.542000Zr51.450000 CR sputtering
Co33.540000Fe13.586000Zr52.874000 CR sputtering
Co33.026000Fe12.689000Zr54.285000 CR sputtering
Co35.373000Fe37.139000Zr27.488000 AM sputtering
Co35.978000Fe35.206000Zr28.816000 AM sputtering
Co36.515000Fe33.316000Zr30.169000 AM sputtering
Co36.978000Fe31.484000Zr31.538000 AM sputtering
Co37.366000Fe29.711000Zr32.923000 AM sputtering
Co37.679000Fe27.999000Zr34.323000 AM sputtering
Co37.913000Fe26.357000Zr35.730000 AM sputtering
Co38.070000Fe24.782000Zr37.148000 AM sputtering
Co38.150000Fe23.282000Zr38.568000 AM sputtering
Co38.155000Fe21.853000Zr39.991000 AM sputtering
Co38.087000Fe20.495000Zr41.418000 AM sputtering
Co37.948000Fe19.211000Zr42.841000 AM sputtering
Co37.742000Fe17.995000Zr44.263000 AM sputtering
Co37.470000Fe16.850000Zr45.680000 AM sputtering
Co37.137000Fe15.773000Zr47.090000 AM sputtering
Co36.746000Fe14.758000Zr48.496000 AM sputtering
Co36.301000Fe13.807000Zr49.892000 AM sputtering
Co38.062000Fe35.101000Zr26.837000 AM sputtering
Co38.663000Fe33.235000Zr28.101000 AM sputtering
Co39.190000Fe31.426000Zr29.383000 AM sputtering
Co39.641000Fe29.676000Zr30.683000 AM sputtering
Co40.014000Fe27.987000Zr31.999000 AM sputtering
Co40.308000Fe26.366000Zr33.326000 AM sputtering
Co40.522000Fe24.812000Zr34.666000 AM sputtering
Co40.658000Fe23.331000Zr36.012000 AM sputtering
Co40.716000Fe21.920000Zr37.364000 AM sputtering
Co40.698000Fe20.579000Zr38.723000 AM sputtering
Co40.606000Fe19.310000Zr40.083000 AM sputtering
Co40.443000Fe18.109000Zr41.448000 AM sputtering
Co40.212000Fe16.977000Zr42.811000 AM sputtering
Co39.917000Fe15.911000Zr44.173000 AM sputtering
Co39.558000Fe14.906000Zr45.535000 AM sputtering
Co40.842000Fe33.049000Zr26.109000 AM sputtering
Co41.431000Fe31.265000Zr27.303000 AM sputtering
Co41.944000Fe29.540000Zr28.516000 AM sputtering
Co42.378000Fe27.874000Zr29.748000 AM sputtering
Co42.731000Fe26.277000Zr30.992000 AM sputtering
Co43.004000Fe24.746000Zr32.250000 AM sputtering
Co43.196000Fe23.287000Zr33.517000 AM sputtering
Co43.309000Fe21.898000Zr34.794000 AM sputtering
Co43.343000Fe20.576000Zr36.080000 AM sputtering
Co43.302000Fe19.326000Zr37.372000 AM sputtering
Co43.187000Fe18.142000Zr38.671000 AM sputtering
Co43.001000Fe17.027000Zr39.973000 AM sputtering
Co42.746000Fe15.976000Zr41.278000 AM sputtering
Co44.264000Fe29.304000Zr26.432000 AM sputtering
Co44.758000Fe27.664000Zr27.578000 AM sputtering
Co45.170000Fe26.093000Zr28.737000 AM sputtering
Co45.500000Fe24.587000Zr29.913000 AM sputtering
Co45.749000Fe23.152000Zr31.099000 AM sputtering
Co45.917000Fe21.786000Zr32.296000 AM sputtering
Co46.006000Fe20.488000Zr33.506000 AM sputtering
Co46.017000Fe19.259000Zr34.724000 AM sputtering
Co45.952000Fe18.096000Zr35.952000 AM sputtering
Co35.485000Fe25.140000Zr39.375000 AM sputtering
Co35.394000Fe23.557000Zr41.049000 AM sputtering
Co35.230000Fe22.055000Zr42.716000 AM sputtering
Co34.995000Fe20.628000Zr44.376000 AM sputtering
Co34.697000Fe19.281000Zr46.022000 AM sputtering
Co34.337000Fe18.010000Zr47.652000 AM sputtering
Co33.921000Fe16.811000Zr49.268000 AM sputtering
Co33.454000Fe15.686000Zr50.860000 AM sputtering
Co32.939000Fe14.629000Zr52.432000 AM sputtering
Co37.330000Fe28.928000Zr33.742000 AM sputtering
Co37.459000Fe27.202000Zr35.339000 AM sputtering
Co37.505000Fe25.550000Zr36.945000 AM sputtering
Co37.470000Fe23.972000Zr38.558000 AM sputtering
Co37.358000Fe22.472000Zr40.170000 AM sputtering
Co37.172000Fe21.046000Zr41.782000 AM sputtering
Co36.916000Fe19.698000Zr43.387000 AM sputtering
Co36.594000Fe18.423000Zr44.983000 AM sputtering
Co36.210000Fe17.219000Zr46.571000 AM sputtering
Co35.769000Fe16.088000Zr48.143000 AM sputtering
Co35.275000Fe15.022000Zr49.703000 AM sputtering
Co34.733000Fe14.024000Zr51.243000 AM sputtering
Co34.148000Fe13.088000Zr52.764000 AM sputtering
Co38.976000Fe31.016000Zr30.008000 CR sputtering
Co39.257000Fe29.230000Zr31.513000 AM sputtering
Co39.451000Fe27.517000Zr33.032000 AM sputtering
Co39.559000Fe25.876000Zr34.564000 AM sputtering
Co39.584000Fe24.307000Zr36.109000 AM sputtering
Co39.528000Fe22.814000Zr37.658000 AM sputtering
Co39.394000Fe21.393000Zr39.213000 AM sputtering
Co39.185000Fe20.048000Zr40.767000 AM sputtering
Co38.906000Fe18.775000Zr42.320000 AM sputtering
Co38.559000Fe17.570000Zr43.871000 AM sputtering
Co38.151000Fe16.437000Zr45.413000 AM sputtering
Co37.684000Fe15.368000Zr46.949000 AM sputtering
Co37.163000Fe14.365000Zr48.472000 AM sputtering
Co36.593000Fe13.423000Zr49.984000 AM sputtering
Co35.976000Fe12.538000Zr51.486000 AM sputtering
Co40.424000Fe33.036000Zr26.540000 CR sputtering
Co40.861000Fe31.205000Zr27.934000 CR sputtering
Co41.209000Fe29.437000Zr29.353000 CR sputtering
Co41.469000Fe27.741000Zr30.790000 AM sputtering
Co41.641000Fe26.115000Zr32.243000 AM sputtering
Co41.728000Fe24.559000Zr33.713000 AM sputtering
Co41.730000Fe23.077000Zr35.193000 AM sputtering
Co41.651000Fe21.665000Zr36.684000 AM sputtering
Co41.494000Fe20.327000Zr38.179000 AM sputtering
Co41.262000Fe19.059000Zr39.679000 AM sputtering
Co40.959000Fe17.859000Zr41.183000 AM sputtering
Co40.588000Fe16.727000Zr42.684000 AM sputtering
Co40.154000Fe15.660000Zr44.187000 AM sputtering
Co39.661000Fe14.656000Zr45.683000 AM sputtering
Co39.113000Fe13.713000Zr47.174000 AM sputtering
Co38.513000Fe12.825000Zr48.661000 AM sputtering
Co37.867000Fe11.994000Zr50.139000 AM sputtering
Co41.668000Fe34.977000Zr23.355000 CR sputtering
Co42.261000Fe33.104000Zr24.635000 CR sputtering
Co42.765000Fe31.296000Zr25.939000 CR sputtering
Co43.181000Fe29.549000Zr27.270000 CR sputtering
Co43.507000Fe27.873000Zr28.621000 CR sputtering
Co43.744000Fe26.265000Zr29.991000 AM sputtering
Co43.893000Fe24.724000Zr31.382000 AM sputtering
Co43.957000Fe23.257000Zr32.786000 AM sputtering
Co43.936000Fe21.858000Zr34.207000 AM sputtering
Co43.833000Fe20.531000Zr35.636000 AM sputtering
Co43.652000Fe19.273000Zr37.074000 AM sputtering
Co43.396000Fe18.081000Zr38.523000 AM sputtering
Co43.069000Fe16.956000Zr39.975000 AM sputtering
Co42.673000Fe15.893000Zr41.434000 AM sputtering
Co42.214000Fe14.893000Zr42.892000 AM sputtering
Co41.695000Fe13.953000Zr44.352000 AM sputtering
Co41.119000Fe13.066000Zr45.814000 AM sputtering
Co40.492000Fe12.236000Zr47.273000 AM sputtering
Co39.815000Fe11.454000Zr48.731000 AM sputtering
Co42.712000Fe36.820000Zr20.469000 CR sputtering
Co43.455000Fe34.920000Zr21.626000 CR sputtering
Co44.113000Fe33.073000Zr22.814000 CR sputtering
Co44.683000Fe31.289000Zr24.028000 CR sputtering
Co45.166000Fe29.566000Zr25.269000 CR sputtering
Co45.557000Fe27.911000Zr26.532000 CR sputtering
Co45.859000Fe26.323000Zr27.817000 CR sputtering
Co46.073000Fe24.802000Zr29.125000 AM sputtering
Co46.198000Fe23.353000Zr30.450000 AM sputtering
Co46.236000Fe21.970000Zr31.794000 AM sputtering
Co46.191000Fe20.658000Zr33.151000 AM sputtering
Co46.065000Fe19.413000Zr34.522000 AM sputtering
Co45.860000Fe18.233000Zr35.908000 AM sputtering
Co45.580000Fe17.118000Zr37.302000 AM sputtering
Co45.228000Fe16.065000Zr38.708000 AM sputtering
Co44.808000Fe15.073000Zr40.119000 AM sputtering
Co44.324000Fe14.138000Zr41.538000 AM sputtering
Co43.779000Fe13.257000Zr42.964000 AM sputtering
Co43.177000Fe12.431000Zr44.393000 AM sputtering
Co42.521000Fe11.653000Zr45.827000 AM sputtering
Co41.816000Fe10.923000Zr47.261000 AM sputtering
Co44.451000Fe36.635000Zr18.914000 CR sputtering
Co45.256000Fe34.762000Zr19.981000 CR sputtering
Co45.979000Fe32.942000Zr21.079000 CR sputtering
Co46.613000Fe31.185000Zr22.202000 CR sputtering
Co47.160000Fe29.486000Zr23.354000 CR sputtering
Co47.616000Fe27.856000Zr24.529000 CR sputtering
Co47.982000Fe26.292000Zr25.727000 CR sputtering
Co48.258000Fe24.792000Zr26.950000 CR sputtering
Co48.445000Fe23.363000Zr28.192000 AM sputtering
Co48.545000Fe22.000000Zr29.455000 AM sputtering
Co48.559000Fe20.706000Zr30.736000 AM sputtering
Co48.489000Fe19.478000Zr32.034000 AM sputtering
Co48.338000Fe18.313000Zr33.350000 AM sputtering
Co48.109000Fe17.212000Zr34.679000 AM sputtering
Co47.805000Fe16.171000Zr36.024000 AM sputtering
Co47.429000Fe15.190000Zr37.380000 AM sputtering
Co46.986000Fe14.266000Zr38.748000 AM sputtering
Co46.477000Fe13.394000Zr40.129000 AM sputtering
Co45.907000Fe12.575000Zr41.517000 AM sputtering
Co45.279000Fe11.804000Zr42.917000 AM sputtering
Co44.598000Fe11.080000Zr44.322000 AM sputtering
Co46.206000Fe36.351000Zr17.442000 CR sputtering
Co47.070000Fe34.507000Zr18.422000 CR sputtering
Co47.853000Fe32.716000Zr19.432000 CR sputtering
Co48.548000Fe30.985000Zr20.467000 CR sputtering
Co49.157000Fe29.314000Zr21.530000 CR sputtering
Co49.675000Fe27.709000Zr22.616000 CR sputtering
Co50.103000Fe26.170000Zr23.727000 CR sputtering
Co50.442000Fe24.695000Zr24.863000 CR sputtering
Co50.690000Fe23.289000Zr26.021000 CR sputtering
Co50.851000Fe21.947000Zr27.202000 AM sputtering
Co50.924000Fe20.674000Zr28.402000 AM sputtering
Co50.912000Fe19.466000Zr29.623000 AM sputtering
Co50.816000Fe18.319000Zr30.864000 AM sputtering
Co50.641000Fe17.236000Zr32.123000 AM sputtering
Co50.388000Fe16.211000Zr33.401000 AM sputtering
Co50.061000Fe15.245000Zr34.694000 AM sputtering
Co49.663000Fe14.334000Zr36.003000 AM sputtering
Co49.196000Fe13.475000Zr37.330000 AM sputtering
Co48.665000Fe12.667000Zr38.669000 AM sputtering
Co48.071000Fe11.905000Zr40.023000 AM sputtering
Co47.421000Fe11.191000Zr41.389000 AM sputtering
Co46.715000Fe10.519000Zr42.766000 AM sputtering
Co47.973000Fe35.973000Zr16.054000 CR sputtering
Co48.892000Fe34.158000Zr16.949000 CR sputtering
Co49.731000Fe32.396000Zr17.873000 CR sputtering
Co50.484000Fe30.694000Zr18.822000 CR sputtering
Co51.151000Fe29.051000Zr19.798000 CR sputtering
Co51.729000Fe27.473000Zr20.798000 CR sputtering
Co52.217000Fe25.961000Zr21.822000 CR sputtering
Co52.616000Fe24.512000Zr22.872000 CR sputtering
Co52.924000Fe23.131000Zr23.945000 CR sputtering
Co53.144000Fe21.814000Zr25.042000 CR sputtering
Co53.276000Fe20.564000Zr26.160000 AM sputtering
Co53.322000Fe19.378000Zr27.300000 AM sputtering
Co53.283000Fe18.253000Zr28.464000 AM sputtering
Co53.164000Fe17.189000Zr29.647000 AM sputtering
Co52.964000Fe16.183000Zr30.853000 AM sputtering
Co52.688000Fe15.235000Zr32.077000 AM sputtering
Co52.339000Fe14.341000Zr33.320000 AM sputtering
Co51.918000Fe13.496000Zr34.585000 AM sputtering
Co51.431000Fe12.703000Zr35.866000 AM sputtering
Co50.878000Fe11.955000Zr37.168000 AM sputtering
Co50.264000Fe11.252000Zr38.484000 AM sputtering
Co49.593000Fe10.591000Zr39.816000 AM sputtering
Co49.748000Fe35.504000Zr14.747000 CR sputtering
Co50.718000Fe33.720000Zr15.562000 CR sputtering
Co51.609000Fe31.987000Zr16.404000 CR sputtering
Co52.416000Fe30.315000Zr17.269000 CR sputtering
Co53.138000Fe28.701000Zr18.161000 CR sputtering
Co53.771000Fe27.152000Zr19.076000 CR sputtering
Co54.316000Fe25.668000Zr20.016000 CR sputtering
Co54.772000Fe24.247000Zr20.981000 CR sputtering
Co55.138000Fe22.894000Zr21.969000 CR sputtering
Co55.415000Fe21.603000Zr22.982000 CR sputtering
Co55.604000Fe20.378000Zr24.017000 CR sputtering
Co55.708000Fe19.217000Zr25.076000 CR sputtering
Co55.726000Fe18.114000Zr26.159000 AM sputtering
Co55.662000Fe17.074000Zr27.264000 AM sputtering
Co55.517000Fe16.089000Zr28.394000 AM sputtering
Co55.295000Fe15.161000Zr29.544000 AM sputtering
Co54.997000Fe14.286000Zr30.717000 AM sputtering
Co54.626000Fe13.459000Zr31.914000 AM sputtering
Co54.186000Fe12.683000Zr33.131000 AM sputtering
Co53.679000Fe11.950000Zr34.371000 AM sputtering
Co53.108000Fe11.262000Zr35.630000 AM sputtering
Co52.476000Fe10.615000Zr36.909000 AM sputtering
Co51.529000Fe34.950000Zr13.521000 CR sputtering
Co52.545000Fe33.196000Zr14.259000 CR sputtering
Co53.484000Fe31.494000Zr15.023000 CR sputtering
Co54.339000Fe29.852000Zr15.809000 CR sputtering
Co55.112000Fe28.268000Zr16.620000 CR sputtering
Co55.797000Fe26.750000Zr17.453000 CR sputtering
Co56.394000Fe25.296000Zr18.310000 CR sputtering
Co56.903000Fe23.904000Zr19.193000 CR sputtering
Co57.324000Fe22.579000Zr20.098000 CR sputtering
Co57.656000Fe21.316000Zr21.028000 CR sputtering
Co57.901000Fe20.119000Zr21.980000 CR sputtering
Co58.059000Fe18.984000Zr22.957000 CR sputtering
Co58.134000Fe17.907000Zr23.960000 CR sputtering
Co58.125000Fe16.891000Zr24.985000 AM sputtering
Co58.035000Fe15.929000Zr26.036000 AM sputtering
Co57.867000Fe15.024000Zr27.110000 AM sputtering
Co57.622000Fe14.170000Zr28.208000 AM sputtering
Co57.304000Fe13.364000Zr29.332000 AM sputtering
Co56.915000Fe12.607000Zr30.479000 AM sputtering
Co56.456000Fe11.892000Zr31.652000 AM sputtering
Co55.932000Fe11.221000Zr32.846000 AM sputtering
Co55.346000Fe10.590000Zr34.064000 AM sputtering
Co53.311000Fe34.317000Zr12.373000 CR sputtering
Co54.368000Fe32.594000Zr13.039000 CR sputtering
Co55.349000Fe30.922000Zr13.728000 CR sputtering
Co56.249000Fe29.312000Zr14.439000 CR sputtering
Co57.068000Fe27.759000Zr15.173000 CR sputtering
Co57.799000Fe26.272000Zr15.928000 CR sputtering
Co58.445000Fe24.849000Zr16.707000 CR sputtering
Co59.004000Fe23.487000Zr17.509000 CR sputtering
Co59.474000Fe22.192000Zr18.333000 CR sputtering
Co59.858000Fe20.959000Zr19.183000 CR sputtering
Co60.155000Fe19.790000Zr20.054000 CR sputtering
Co60.367000Fe18.683000Zr20.950000 CR sputtering
Co60.495000Fe17.633000Zr21.872000 CR sputtering
Co60.540000Fe16.643000Zr22.817000 CR sputtering
Co60.504000Fe15.707000Zr23.789000 CR sputtering
Co60.390000Fe14.826000Zr24.784000 AM sputtering
Co60.199000Fe13.996000Zr25.805000 AM sputtering
Co59.934000Fe13.212000Zr26.854000 AM sputtering
Co59.597000Fe12.476000Zr27.927000 AM sputtering
Co59.191000Fe11.782000Zr29.028000 AM sputtering
Co58.717000Fe11.130000Zr30.153000 AM sputtering
Co58.180000Fe10.517000Zr31.304000 AM sputtering
Co55.090000Fe33.610000Zr11.300000 CR sputtering
Co56.183000Fe31.918000Zr11.899000 CR sputtering
Co57.202000Fe30.279000Zr12.519000 CR sputtering
Co58.141000Fe28.700000Zr13.159000 CR sputtering
Co59.000000Fe27.180000Zr13.820000 CR sputtering
Co59.773000Fe25.725000Zr14.502000 CR sputtering
Co60.462000Fe24.333000Zr15.205000 CR sputtering
Co61.066000Fe23.003000Zr15.931000 CR sputtering
Co61.583000Fe21.739000Zr16.678000 CR sputtering
Co62.014000Fe20.536000Zr17.450000 CR sputtering
Co62.360000Fe19.397000Zr18.243000 CR sputtering
Co62.621000Fe18.319000Zr19.060000 CR sputtering
Co62.799000Fe17.299000Zr19.902000 CR sputtering
Co62.896000Fe16.336000Zr20.768000 CR sputtering
Co62.913000Fe15.427000Zr21.661000 CR sputtering
Co62.851000Fe14.571000Zr22.577000 CR sputtering
Co62.714000Fe13.766000Zr23.521000 CR sputtering
Co62.502000Fe13.006000Zr24.492000 AM sputtering
Co62.219000Fe12.293000Zr25.489000 AM sputtering
Co61.865000Fe11.620000Zr26.515000 AM sputtering
Co61.445000Fe10.989000Zr27.566000 AM sputtering
Co60.959000Fe10.396000Zr28.645000 AM sputtering
Co56.861000Fe32.837000Zr10.302000 CR sputtering
Co57.985000Fe31.177000Zr10.838000 CR sputtering
Co59.037000Fe29.570000Zr11.393000 CR sputtering
Co60.010000Fe28.024000Zr11.966000 CR sputtering
Co60.904000Fe26.536000Zr12.560000 CR sputtering
Co61.714000Fe25.114000Zr13.172000 CR sputtering
Co62.441000Fe23.754000Zr13.804000 CR sputtering
Co63.085000Fe22.457000Zr14.458000 CR sputtering
Co63.643000Fe21.225000Zr15.132000 CR sputtering
Co64.117000Fe20.054000Zr15.829000 CR sputtering
Co64.507000Fe18.946000Zr16.547000 CR sputtering
Co64.814000Fe17.899000Zr17.288000 CR sputtering
Co65.039000Fe16.907000Zr18.053000 CR sputtering
Co65.184000Fe15.974000Zr18.842000 CR sputtering
Co65.251000Fe15.092000Zr19.657000 CR sputtering
Co65.240000Fe14.264000Zr20.496000 CR sputtering
Co65.154000Fe13.484000Zr21.362000 CR sputtering
Co64.995000Fe12.750000Zr22.256000 CR sputtering
Co64.764000Fe12.060000Zr23.175000 CR sputtering
Co64.464000Fe11.411000Zr24.124000 AM sputtering
Co64.098000Fe10.802000Zr25.100000 AM sputtering
Co63.666000Fe10.229000Zr26.105000 AM sputtering
Co58.621000Fe32.004000Zr9.375000 CR sputtering
Co59.770000Fe30.377000Zr9.852000 CR sputtering
Co60.849000Fe28.803000Zr10.348000 CR sputtering
Co61.850000Fe27.290000Zr10.860000 CR sputtering
Co62.774000Fe25.836000Zr11.390000 CR sputtering
Co63.616000Fe24.446000Zr11.937000 CR sputtering
Co64.376000Fe23.120000Zr12.503000 CR sputtering
Co65.054000Fe21.856000Zr13.090000 CR sputtering
Co65.648000Fe20.657000Zr13.695000 CR sputtering
Co66.161000Fe19.518000Zr14.321000 CR sputtering
Co66.590000Fe18.443000Zr14.967000 CR sputtering
Co66.938000Fe17.426000Zr15.636000 CR sputtering
Co67.206000Fe16.466000Zr16.328000 CR sputtering
Co67.396000Fe15.562000Zr17.042000 CR sputtering
Co67.509000Fe14.709000Zr17.782000 CR sputtering
Co67.546000Fe13.909000Zr18.546000 CR sputtering
Co67.509000Fe13.156000Zr19.335000 CR sputtering
Co67.400000Fe12.448000Zr20.152000 CR sputtering
Co67.222000Fe11.783000Zr20.995000 CR sputtering
Co66.974000Fe11.158000Zr21.868000 CR sputtering
Co66.661000Fe10.572000Zr22.767000 CR sputtering
Co66.283000Fe10.021000Zr23.696000 AM sputtering
Co59.128000Fe32.767000Zr8.106000 CR sputtering
Co60.365000Fe31.120000Zr8.515000 CR sputtering
Co61.535000Fe29.526000Zr8.939000 CR sputtering
Co62.636000Fe27.985000Zr9.380000 CR sputtering
Co63.660000Fe26.505000Zr9.835000 CR sputtering
Co64.608000Fe25.085000Zr10.307000 CR sputtering
Co65.476000Fe23.730000Zr10.794000 CR sputtering
Co66.263000Fe22.438000Zr11.299000 CR sputtering
Co66.970000Fe21.207000Zr11.822000 CR sputtering
Co67.595000Fe20.042000Zr12.363000 CR sputtering
Co68.140000Fe18.937000Zr12.923000 CR sputtering
Co68.604000Fe17.893000Zr13.503000 CR sputtering
Co68.989000Fe16.909000Zr14.102000 CR sputtering
Co69.296000Fe15.980000Zr14.725000 CR sputtering
Co69.525000Fe15.106000Zr15.368000 CR sputtering
Co69.680000Fe14.283000Zr16.036000 CR sputtering
Co69.762000Fe13.511000Zr16.727000 CR sputtering
Co69.771000Fe12.786000Zr17.443000 CR sputtering
Co69.710000Fe12.104000Zr18.186000 CR sputtering
Co69.581000Fe11.465000Zr18.954000 CR sputtering
Co69.385000Fe10.865000Zr19.751000 CR sputtering
Co69.123000Fe10.302000Zr20.574000 CR sputtering
Co68.799000Fe9.774000Zr21.427000 CR sputtering
Co62.088000Fe30.191000Zr7.720000 CR sputtering
Co63.274000Fe28.630000Zr8.096000 CR sputtering
Co64.391000Fe27.123000Zr8.486000 CR sputtering
Co65.433000Fe25.677000Zr8.889000 CR sputtering
Co66.401000Fe24.292000Zr9.308000 CR sputtering
Co67.289000Fe22.971000Zr9.740000 CR sputtering
Co68.098000Fe21.714000Zr10.188000 CR sputtering
Co68.829000Fe20.518000Zr10.653000 CR sputtering
Co69.479000Fe19.387000Zr11.134000 CR sputtering
Co70.051000Fe18.315000Zr11.633000 CR sputtering
Co70.544000Fe17.305000Zr12.150000 CR sputtering
Co70.960000Fe16.353000Zr12.686000 CR sputtering
Co71.301000Fe15.456000Zr13.243000 CR sputtering
Co71.567000Fe14.613000Zr13.820000 CR sputtering
Co71.760000Fe13.820000Zr14.420000 CR sputtering
Co71.881000Fe13.077000Zr15.042000 CR sputtering
Co71.933000Fe12.380000Zr15.687000 CR sputtering
Co71.916000Fe11.725000Zr16.358000 CR sputtering
Co71.834000Fe11.112000Zr17.054000 CR sputtering
Co71.686000Fe10.537000Zr17.777000 CR sputtering
Co71.475000Fe9.998000Zr18.527000 CR sputtering
Co63.787000Fe29.225000Zr6.988000 CR sputtering
Co64.983000Fe27.697000Zr7.319000 CR sputtering
Co66.112000Fe26.224000Zr7.663000 CR sputtering
Co67.167000Fe24.814000Zr8.019000 CR sputtering
Co68.148000Fe23.463000Zr8.389000 CR sputtering
Co69.051000Fe22.178000Zr8.771000 CR sputtering
Co69.877000Fe20.956000Zr9.167000 CR sputtering
Co70.626000Fe19.795000Zr9.579000 CR sputtering
Co71.296000Fe18.699000Zr10.005000 CR sputtering
Co71.891000Fe17.661000Zr10.448000 CR sputtering
Co72.408000Fe16.685000Zr10.907000 CR sputtering
Co72.850000Fe15.766000Zr11.384000 CR sputtering
Co73.219000Fe14.900000Zr11.880000 CR sputtering
Co73.516000Fe14.089000Zr12.395000 CR sputtering
Co73.743000Fe13.326000Zr12.931000 CR sputtering
Co73.900000Fe12.613000Zr13.488000 CR sputtering
Co73.990000Fe11.944000Zr14.067000 CR sputtering
Co74.014000Fe11.316000Zr14.670000 CR sputtering
Co73.974000Fe10.729000Zr15.296000 CR sputtering
Co73.871000Fe10.179000Zr15.949000 CR sputtering
Co73.708000Fe9.665000Zr16.627000 CR sputtering
Co66.659000Fe26.736000Zr6.605000 CR sputtering
Co67.794000Fe25.297000Zr6.908000 CR sputtering
Co68.856000Fe23.922000Zr7.221000 CR sputtering
Co69.846000Fe22.607000Zr7.547000 CR sputtering
Co70.759000Fe21.358000Zr7.883000 CR sputtering
Co71.596000Fe20.171000Zr8.233000 CR sputtering
Co72.358000Fe19.046000Zr8.596000 CR sputtering
Co73.043000Fe17.985000Zr8.972000 CR sputtering
Co73.655000Fe16.982000Zr9.363000 CR sputtering
Co74.191000Fe16.040000Zr9.769000 CR sputtering
Co74.655000Fe15.154000Zr10.192000 CR sputtering
Co75.048000Fe14.321000Zr10.632000 CR sputtering
Co75.370000Fe13.540000Zr11.089000 CR sputtering
Co75.626000Fe12.808000Zr11.566000 CR sputtering
Co75.814000Fe12.124000Zr12.062000 CR sputtering
Co75.938000Fe11.483000Zr12.579000 CR sputtering
Co75.999000Fe10.883000Zr13.119000 CR sputtering
Co75.998000Fe10.322000Zr13.680000 CR sputtering
Co75.937000Fe9.797000Zr14.266000 CR sputtering
Co69.435000Fe24.348000Zr6.216000 CR sputtering
Co70.500000Fe23.009000Zr6.491000 CR sputtering
Co71.493000Fe21.730000Zr6.777000 CR sputtering
Co72.411000Fe20.517000Zr7.072000 CR sputtering
Co73.254000Fe19.367000Zr7.379000 CR sputtering
Co74.025000Fe18.277000Zr7.698000 CR sputtering
Co74.719000Fe17.252000Zr8.029000 CR sputtering
Co75.342000Fe16.284000Zr8.374000 CR sputtering
Co75.893000Fe15.376000Zr8.732000 CR sputtering
Co76.373000Fe14.523000Zr9.104000 CR sputtering
Co76.785000Fe13.722000Zr9.493000 CR sputtering
Co77.129000Fe12.974000Zr9.898000 CR sputtering
Co77.408000Fe12.272000Zr10.320000 CR sputtering
Co77.623000Fe11.616000Zr10.760000 CR sputtering
Co77.777000Fe11.004000Zr11.220000 CR sputtering
Co77.870000Fe10.431000Zr11.700000 CR sputtering
Co77.903000Fe9.896000Zr12.200000 CR sputtering
Co72.094000Fe22.081000Zr5.825000 CR sputtering
Co73.087000Fe20.839000Zr6.075000 CR sputtering
Co74.004000Fe19.662000Zr6.333000 CR sputtering
Co74.849000Fe18.549000Zr6.602000 CR sputtering
Co75.622000Fe17.496000Zr6.882000 CR sputtering
Co76.322000Fe16.506000Zr7.172000 CR sputtering
Co76.952000Fe15.573000Zr7.474000 CR sputtering
Co77.512000Fe14.699000Zr7.789000 CR sputtering
Co78.003000Fe13.880000Zr8.116000 CR sputtering
Co78.430000Fe13.112000Zr8.459000 CR sputtering
Co78.791000Fe12.394000Zr8.815000 CR sputtering
Co79.089000Fe11.723000Zr9.188000 CR sputtering
Co79.327000Fe11.096000Zr9.577000 CR sputtering
Co79.505000Fe10.512000Zr9.983000 CR sputtering
