Repository: fang-ren/Discover_MG_CoVZr

These directories contain the code necessary to replicate the machine learning work in this study.

Running all scripts with require:

	Java Development Kit >= 1.7
	Scala >= 2.11.8
	Python >= 3.5, with the packages listed in "requirements.txt" of the top-level directory

There should be several subdirectories:

	datasets - Datasets used to train the model
	magpie - Version of Magpie (https://bitbucket.org/wolverton/magpie) used with this study
	0_ward-2016 - ML model trained to predict melt-spinning GFA of metallic alloys
	1_testing-adding-processing-method - Test of several strategies to include processing method into ML model

File: machine-learning/datasets/new-data/sputtering_CoTiZr.data (part 1 of 2)
composition gfa{AM,CR} processing{meltspin,sputtering}
Co20.813000Ti41.379000Zr37.808000 CR sputtering
Co23.310000Ti44.434000Zr32.256000 CR sputtering
Co23.223000Ti43.254000Zr33.523000 CR sputtering
Co23.125000Ti42.097000Zr34.778000 CR sputtering
Co23.018000Ti40.967000Zr36.015000 CR sputtering
Co22.906000Ti39.865000Zr37.229000 CR sputtering
Co22.792000Ti38.796000Zr38.412000 CR sputtering
Co22.681000Ti37.763000Zr39.556000 CR sputtering
Co22.577000Ti36.770000Zr40.653000 CR sputtering
Co22.484000Ti35.821000Zr41.695000 CR sputtering
Co25.764000Ti45.199000Zr29.037000 CR sputtering
Co25.706000Ti43.995000Zr30.299000 CR sputtering
Co25.626000Ti42.811000Zr31.564000 CR sputtering
Co25.526000Ti41.646000Zr32.828000 CR sputtering
Co25.411000Ti40.504000Zr34.086000 CR sputtering
Co25.283000Ti39.385000Zr35.332000 CR sputtering
Co25.146000Ti38.291000Zr36.563000 CR sputtering
Co25.003000Ti37.226000Zr37.770000 CR sputtering
Co24.859000Ti36.193000Zr38.948000 CR sputtering
Co24.716000Ti35.194000Zr40.091000 CR sputtering
Co24.578000Ti34.232000Zr41.190000 CR sputtering
Co24.450000Ti33.311000Zr42.239000 CR sputtering
Co24.336000Ti32.433000Zr43.231000 CR sputtering
Co28.299000Ti44.628000Zr27.074000 CR sputtering
Co28.260000Ti43.433000Zr28.307000 CR sputtering
Co28.193000Ti42.256000Zr29.552000 CR sputtering
Co28.100000Ti41.096000Zr30.803000 CR sputtering
Co27.985000Ti39.956000Zr32.059000 CR sputtering
Co27.850000Ti38.836000Zr33.314000 CR sputtering
Co27.699000Ti37.738000Zr34.564000 CR sputtering
Co27.534000Ti36.662000Zr35.804000 CR sputtering
Co27.360000Ti35.612000Zr37.028000 CR sputtering
Co27.178000Ti34.589000Zr38.233000 CR sputtering
Co26.994000Ti33.595000Zr39.411000 CR sputtering
Co26.809000Ti32.633000Zr40.558000 CR sputtering
Co26.627000Ti31.705000Zr41.668000 CR sputtering
Co26.452000Ti30.812000Zr42.735000 CR sputtering
Co26.287000Ti29.958000Zr43.755000 CR sputtering
Co30.976000Ti43.906000Zr25.118000 CR sputtering
Co30.962000Ti42.729000Zr26.309000 CR sputtering
Co30.915000Ti41.569000Zr27.516000 CR sputtering
Co30.836000Ti40.426000Zr28.738000 CR sputtering
Co30.729000Ti39.300000Zr29.971000 CR sputtering
Co30.595000Ti38.192000Zr31.212000 CR sputtering
Co30.439000Ti37.103000Zr32.458000 CR sputtering
Co30.262000Ti36.034000Zr33.705000 CR sputtering
Co30.068000Ti34.985000Zr34.947000 CR sputtering
Co29.859000Ti33.959000Zr36.183000 CR sputtering
Co29.639000Ti32.956000Zr37.406000 CR sputtering
Co29.410000Ti31.978000Zr38.612000 CR sputtering
Co29.175000Ti31.028000Zr39.797000 CR sputtering
Co28.938000Ti30.106000Zr40.956000 CR sputtering
Co28.700000Ti29.213000Zr42.086000 CR sputtering
Co28.465000Ti28.352000Zr43.183000 CR sputtering
Co28.234000Ti27.522000Zr44.244000 CR sputtering
Co33.786000Ti43.024000Zr23.191000 AM sputtering
Co33.802000Ti41.872000Zr24.327000 AM sputtering
Co33.779000Ti40.737000Zr25.484000 AM sputtering
Co33.720000Ti39.618000Zr26.661000 AM sputtering
Co33.628000Ti38.517000Zr27.855000 AM sputtering
Co33.504000Ti37.432000Zr29.065000 CR sputtering
Co33.350000Ti36.364000Zr30.286000 CR sputtering
Co33.170000Ti35.313000Zr31.517000 CR sputtering
Co32.966000Ti34.281000Zr32.753000 CR sputtering
Co32.740000Ti33.267000Zr33.993000 CR sputtering
Co32.496000Ti32.273000Zr35.231000 CR sputtering
Co32.235000Ti31.300000Zr36.465000 CR sputtering
Co31.961000Ti30.349000Zr37.690000 CR sputtering
Co31.675000Ti29.421000Zr38.904000 CR sputtering
Co31.381000Ti28.517000Zr40.103000 CR sputtering
Co31.080000Ti27.637000Zr41.283000 CR sputtering
Co30.775000Ti26.783000Zr42.443000 CR sputtering
Co30.466000Ti25.954000Zr43.580000 CR sputtering
Co30.155000Ti25.151000Zr44.694000 CR sputtering
Co36.715000Ti41.974000Zr21.311000 AM sputtering
Co36.763000Ti40.854000Zr22.383000 AM sputtering
Co36.770000Ti39.751000Zr23.479000 AM sputtering
Co36.737000Ti38.664000Zr24.599000 AM sputtering
Co36.665000Ti37.594000Zr25.741000 AM sputtering
Co36.557000Ti36.540000Zr26.903000 AM sputtering
Co36.414000Ti35.503000Zr28.083000 AM sputtering
Co36.239000Ti34.481000Zr29.280000 AM sputtering
Co36.034000Ti33.476000Zr30.490000 AM sputtering
Co35.801000Ti32.488000Zr31.711000 AM sputtering
Co35.544000Ti31.516000Zr32.940000 AM sputtering
Co35.262000Ti30.563000Zr34.175000 AM sputtering
Co34.960000Ti29.628000Zr35.412000 CR sputtering
Co34.640000Ti28.712000Zr36.648000 CR sputtering
Co34.303000Ti27.816000Zr37.881000 CR sputtering
Co33.952000Ti26.939000Zr39.109000 CR sputtering
Co33.588000Ti26.084000Zr40.328000 CR sputtering
Co33.213000Ti25.249000Zr41.538000 CR sputtering
Co32.828000Ti24.435000Zr42.737000 CR sputtering
Co32.433000Ti23.642000Zr43.925000 CR sputtering
Co32.028000Ti22.868000Zr45.103000 CR sputtering
Co39.831000Ti39.675000Zr20.494000 AM sputtering
Co39.870000Ti38.609000Zr21.521000 AM sputtering
Co39.866000Ti37.559000Zr22.575000 AM sputtering
Co39.819000Ti36.527000Zr23.654000 AM sputtering
Co39.732000Ti35.511000Zr24.757000 AM sputtering
Co39.607000Ti34.511000Zr25.882000 AM sputtering
Co39.445000Ti33.526000Zr27.029000 AM sputtering
Co39.247000Ti32.557000Zr28.195000 AM sputtering
Co39.017000Ti31.604000Zr29.379000 AM sputtering
Co38.756000Ti30.666000Zr30.579000 AM sputtering
Co38.465000Ti29.743000Zr31.792000 AM sputtering
Co38.147000Ti28.837000Zr33.016000 AM sputtering
Co37.804000Ti27.947000Zr34.249000 AM sputtering
Co37.438000Ti27.073000Zr35.488000 AM sputtering
Co37.051000Ti26.217000Zr36.732000 AM sputtering
Co36.644000Ti25.377000Zr37.979000 AM sputtering
Co36.218000Ti24.555000Zr39.226000 AM sputtering
Co35.776000Ti23.750000Zr40.474000 AM sputtering
Co35.317000Ti22.963000Zr41.721000 CR sputtering
Co34.841000Ti22.192000Zr42.967000 CR sputtering
Co34.349000Ti21.437000Zr44.214000 CR sputtering
Co42.987000Ti38.339000Zr18.674000 AM sputtering
Co43.058000Ti37.314000Zr19.628000 AM sputtering
Co43.085000Ti36.307000Zr20.609000 AM sputtering
Co43.067000Ti35.317000Zr21.616000 AM sputtering
Co43.006000Ti34.343000Zr22.651000 AM sputtering
Co42.903000Ti33.386000Zr23.711000 AM sputtering
Co42.759000Ti32.444000Zr24.797000 AM sputtering
Co42.577000Ti31.517000Zr25.906000 AM sputtering
Co42.357000Ti30.605000Zr27.037000 AM sputtering
Co42.101000Ti29.708000Zr28.191000 AM sputtering
Co41.811000Ti28.825000Zr29.363000 AM sputtering
Co41.489000Ti27.957000Zr30.554000 AM sputtering
Co41.136000Ti27.103000Zr31.761000 AM sputtering
Co40.754000Ti26.264000Zr32.983000 AM sputtering
Co40.344000Ti25.439000Zr34.218000 AM sputtering
Co39.908000Ti24.629000Zr35.464000 AM sputtering
Co39.447000Ti23.833000Zr36.720000 AM sputtering
Co38.963000Ti23.052000Zr37.985000 AM sputtering
Co38.456000Ti22.286000Zr39.258000 AM sputtering
Co37.926000Ti21.534000Zr40.540000 AM sputtering
Co37.374000Ti20.795000Zr41.831000 AM sputtering
Co36.800000Ti20.069000Zr43.131000 AM sputtering
Co36.202000Ti19.355000Zr44.444000 AM sputtering
Co46.312000Ti35.876000Zr17.812000 AM sputtering
Co46.370000Ti34.914000Zr18.716000 AM sputtering
Co46.382000Ti33.969000Zr19.648000 AM sputtering
Co46.349000Ti33.042000Zr20.608000 AM sputtering
Co46.273000Ti32.131000Zr21.596000 AM sputtering
Co46.153000Ti31.236000Zr22.611000 AM sputtering
Co45.991000Ti30.357000Zr23.652000 AM sputtering
Co45.789000Ti29.491000Zr24.720000 AM sputtering
Co45.547000Ti28.640000Zr25.813000 AM sputtering
Co45.266000Ti27.803000Zr26.931000 AM sputtering
Co44.949000Ti26.979000Zr28.071000 AM sputtering
Co44.597000Ti26.169000Zr29.234000 AM sputtering
Co44.210000Ti25.372000Zr30.418000 AM sputtering
Co43.791000Ti24.587000Zr31.622000 AM sputtering
Co43.340000Ti23.816000Zr32.844000 AM sputtering
Co42.859000Ti23.057000Zr34.084000 AM sputtering
Co42.348000Ti22.311000Zr35.341000 AM sputtering
Co41.809000Ti21.577000Zr36.614000 AM sputtering
Co41.242000Ti20.856000Zr37.902000 AM sputtering
Co40.648000Ti20.146000Zr39.207000 AM sputtering
Co40.025000Ti19.447000Zr40.528000 AM sputtering
Co39.375000Ti18.758000Zr41.867000 AM sputtering
Co38.695000Ti18.079000Zr43.226000 AM sputtering
Co49.695000Ti33.394000Zr16.911000 AM sputtering
Co49.738000Ti32.497000Zr17.765000 AM sputtering
Co49.734000Ti31.619000Zr18.647000 AM sputtering
Co49.686000Ti30.757000Zr19.557000 AM sputtering
Co49.593000Ti29.912000Zr20.496000 AM sputtering
Co49.456000Ti29.082000Zr21.463000 AM sputtering
Co49.276000Ti28.266000Zr22.458000 AM sputtering
Co49.054000Ti27.465000Zr23.481000 AM sputtering
Co48.791000Ti26.677000Zr24.531000 AM sputtering
Co48.488000Ti25.903000Zr25.609000 AM sputtering
Co48.146000Ti25.141000Zr26.713000 AM sputtering
Co47.766000Ti24.391000Zr27.843000 AM sputtering
Co47.349000Ti23.653000Zr28.997000 AM sputtering
Co46.896000Ti22.927000Zr30.177000 AM sputtering
Co46.408000Ti22.212000Zr31.379000 AM sputtering
Co45.886000Ti21.508000Zr32.605000 AM sputtering
Co45.331000Ti20.815000Zr33.854000 AM sputtering
Co44.742000Ti20.133000Zr35.125000 AM sputtering
Co44.121000Ti19.461000Zr36.418000 AM sputtering
Co43.468000Ti18.798000Zr37.734000 AM sputtering
Co42.782000Ti18.144000Zr39.074000 AM sputtering
Co42.063000Ti17.499000Zr40.438000 AM sputtering
Co41.309000Ti16.862000Zr41.829000 AM sputtering
Co53.105000Ti30.916000Zr15.979000 AM sputtering
Co53.130000Ti30.088000Zr16.782000 AM sputtering
Co53.110000Ti29.277000Zr17.612000 AM sputtering
Co53.046000Ti28.483000Zr18.472000 AM sputtering
Co52.936000Ti27.704000Zr19.359000 AM sputtering
Co52.783000Ti26.940000Zr20.276000 AM sputtering
Co52.586000Ti26.191000Zr21.223000 AM sputtering
Co52.347000Ti25.455000Zr22.198000 AM sputtering
Co52.065000Ti24.732000Zr23.203000 AM sputtering
Co51.742000Ti24.021000Zr24.237000 AM sputtering
Co51.378000Ti23.322000Zr25.300000 AM sputtering
Co50.974000Ti22.635000Zr26.392000 AM sputtering
Co50.530000Ti21.958000Zr27.512000 AM sputtering
Co50.048000Ti21.291000Zr28.660000 AM sputtering
Co49.528000Ti20.635000Zr29.837000 AM sputtering
Co48.971000Ti19.988000Zr31.041000 AM sputtering
Co48.376000Ti19.351000Zr32.273000 AM sputtering
Co47.745000Ti18.723000Zr33.533000 AM sputtering
Co47.077000Ti18.103000Zr34.821000 AM sputtering
Co46.372000Ti17.491000Zr36.137000 AM sputtering
Co45.630000Ti16.886000Zr37.484000 AM sputtering
Co44.851000Ti16.288000Zr38.861000 AM sputtering
Co44.033000Ti15.696000Zr40.271000 AM sputtering
Co56.507000Ti28.469000Zr15.023000 AM sputtering
Co56.515000Ti27.710000Zr15.775000 AM sputtering
Co56.479000Ti26.967000Zr16.554000 AM sputtering
Co56.398000Ti26.241000Zr17.361000 AM sputtering
Co56.274000Ti25.529000Zr18.197000 AM sputtering
Co56.105000Ti24.832000Zr19.063000 AM sputtering
Co55.893000Ti24.149000Zr19.958000 AM sputtering
Co55.638000Ti23.478000Zr20.884000 AM sputtering
Co55.340000Ti22.820000Zr21.840000 AM sputtering
Co55.000000Ti22.173000Zr22.827000 AM sputtering
Co54.617000Ti21.537000Zr23.846000 AM sputtering
Co54.193000Ti20.912000Zr24.895000 AM sputtering
Co53.728000Ti20.296000Zr25.976000 AM sputtering
Co53.222000Ti19.690000Zr27.088000 AM sputtering
Co52.676000Ti19.093000Zr28.231000 AM sputtering
Co52.089000Ti18.504000Zr29.407000 AM sputtering
Co51.462000Ti17.923000Zr30.615000 AM sputtering
Co50.795000Ti17.350000Zr31.855000 AM sputtering
Co50.088000Ti16.784000Zr33.128000 AM sputtering
Co49.341000Ti16.224000Zr34.435000 AM sputtering
Co48.553000Ti15.670000Zr35.777000 AM sputtering
Co47.723000Ti15.122000Zr37.155000 AM sputtering
Co46.850000Ti14.578000Zr38.571000 AM sputtering
Co59.871000Ti26.076000Zr14.053000 CR sputtering
Co59.861000Ti25.385000Zr14.754000 CR sputtering
Co59.808000Ti24.710000Zr15.481000 CR sputtering
Co59.713000Ti24.051000Zr16.237000 CR sputtering
Co59.574000Ti23.406000Zr17.021000 CR sputtering
Co59.391000Ti22.775000Zr17.834000 CR sputtering
Co59.166000Ti22.156000Zr18.677000 AM sputtering
Co58.898000Ti21.550000Zr19.552000 AM sputtering
Co58.587000Ti20.955000Zr20.457000 AM sputtering
Co58.233000Ti20.372000Zr21.395000 AM sputtering
Co57.837000Ti19.798000Zr22.365000 AM sputtering
Co57.398000Ti19.234000Zr23.368000 AM sputtering
Co56.916000Ti18.679000Zr24.405000 AM sputtering
Co56.393000Ti18.132000Zr25.475000 AM sputtering
Co55.826000Ti17.593000Zr26.581000 AM sputtering
Co55.217000Ti17.062000Zr27.721000 AM sputtering
Co54.566000Ti16.537000Zr28.896000 AM sputtering
Co53.872000Ti16.019000Zr30.109000 AM sputtering
Co53.135000Ti15.507000Zr31.358000 AM sputtering
Co52.354000Ti15.000000Zr32.646000 AM sputtering
Co51.529000Ti14.498000Zr33.973000 AM sputtering
Co50.659000Ti14.000000Zr35.341000 AM sputtering
Co49.743000Ti13.505000Zr36.752000 AM sputtering
Co63.163000Ti23.758000Zr13.080000 CR sputtering
Co63.136000Ti23.134000Zr13.730000 CR sputtering
Co63.068000Ti22.526000Zr14.406000 CR sputtering
Co62.959000Ti21.932000Zr15.110000 CR sputtering
Co62.807000Ti21.352000Zr15.841000 CR sputtering
Co62.614000Ti20.784000Zr16.602000 CR sputtering
Co62.378000Ti20.229000Zr17.393000 CR sputtering
Co62.100000Ti19.686000Zr18.214000 CR sputtering
Co61.779000Ti19.153000Zr19.068000 CR sputtering
Co61.416000Ti18.630000Zr19.954000 AM sputtering
Co61.010000Ti18.116000Zr20.873000 AM sputtering
Co60.561000Ti17.612000Zr21.827000 AM sputtering
Co60.069000Ti17.115000Zr22.816000 AM sputtering
Co59.534000Ti16.626000Zr23.840000 AM sputtering
Co58.954000Ti16.144000Zr24.902000 AM sputtering
Co58.331000Ti15.669000Zr26.000000 AM sputtering
Co57.663000Ti15.199000Zr27.138000 AM sputtering
Co56.951000Ti14.735000Zr28.315000 AM sputtering
Co56.192000Ti14.275000Zr29.532000 AM sputtering
Co55.388000Ti13.820000Zr30.791000 AM sputtering
Co54.537000Ti13.369000Zr32.094000 AM sputtering
Co53.638000Ti12.921000Zr33.441000 AM sputtering
Co52.689000Ti12.476000Zr34.835000 AM sputtering
Co66.354000Ti21.534000Zr12.112000 CR sputtering
Co66.312000Ti20.975000Zr12.713000 CR sputtering
Co66.230000Ti20.431000Zr13.339000 CR sputtering
Co66.108000Ti19.900000Zr13.991000 CR sputtering
Co65.947000Ti19.382000Zr14.671000 CR sputtering
Co65.744000Ti18.876000Zr15.379000 CR sputtering
Co65.501000Ti18.382000Zr16.117000 CR sputtering
Co65.216000Ti17.898000Zr16.886000 CR sputtering
Co64.890000Ti17.424000Zr17.686000 CR sputtering
Co64.522000Ti16.959000Zr18.519000 CR sputtering
Co64.111000Ti16.503000Zr19.386000 CR sputtering
Co63.658000Ti16.055000Zr20.287000 CR sputtering
Co63.161000Ti15.614000Zr21.225000 AM sputtering
Co62.620000Ti15.180000Zr22.200000 AM sputtering
Co62.035000Ti14.752000Zr23.213000 AM sputtering
Co61.405000Ti14.330000Zr24.265000 AM sputtering
Co60.729000Ti13.914000Zr25.358000 AM sputtering
Co60.006000Ti13.501000Zr26.492000 AM sputtering
Co59.237000Ti13.093000Zr27.670000 AM sputtering
Co58.419000Ti12.688000Zr28.893000 AM sputtering
Co57.552000Ti12.286000Zr30.162000 AM sputtering
Co56.635000Ti11.887000Zr31.478000 AM sputtering
Co55.666000Ti11.489000Zr32.844000 AM sputtering
Co69.419000Ti19.420000Zr11.160000 CR sputtering
Co69.363000Ti18.924000Zr11.714000 CR sputtering
Co69.269000Ti18.440000Zr12.291000 CR sputtering
Co69.137000Ti17.969000Zr12.893000 CR sputtering
Co68.968000Ti17.510000Zr13.522000 CR sputtering
Co68.759000Ti17.063000Zr14.178000 CR sputtering
Co68.511000Ti16.625000Zr14.864000 CR sputtering
Co68.223000Ti16.198000Zr15.579000 CR sputtering
Co67.895000Ti15.779000Zr16.325000 CR sputtering
Co67.526000Ti15.369000Zr17.105000 CR sputtering
Co67.116000Ti14.967000Zr17.917000 CR sputtering
Co66.663000Ti14.572000Zr18.765000 CR sputtering
Co66.167000Ti14.184000Zr19.649000 CR sputtering
Co65.628000Ti13.801000Zr20.571000 CR sputtering
Co65.044000Ti13.425000Zr21.532000 CR sputtering
Co64.414000Ti13.053000Zr22.533000 CR sputtering
Co63.738000Ti12.686000Zr23.576000 AM sputtering
Co63.015000Ti12.322000Zr24.662000 AM sputtering
Co62.244000Ti11.962000Zr25.794000 AM sputtering
Co61.422000Ti11.605000Zr26.972000 AM sputtering
Co60.551000Ti11.250000Zr28.199000 AM sputtering
Co59.627000Ti10.897000Zr29.476000 AM sputtering
Co58.650000Ti10.545000Zr30.805000 AM sputtering
Co72.268000Ti16.991000Zr10.741000 CR sputtering
Co72.164000Ti16.565000Zr11.271000 CR sputtering
Co72.025000Ti16.151000Zr11.824000 CR sputtering
Co71.850000Ti15.747000Zr12.404000 CR sputtering
Co71.638000Ti15.353000Zr13.009000 CR sputtering
Co71.388000Ti14.969000Zr13.643000 CR sputtering
Co71.101000Ti14.594000Zr14.306000 CR sputtering
Co70.775000Ti14.227000Zr14.999000 CR sputtering
Co70.409000Ti13.867000Zr15.724000 CR sputtering
Co70.003000Ti13.515000Zr16.482000 CR sputtering
Co69.556000Ti13.169000Zr17.274000 CR sputtering
Co69.067000Ti12.830000Zr18.103000 CR sputtering
Co68.535000Ti12.496000Zr18.970000 CR sputtering
Co67.959000Ti12.166000Zr19.875000 CR sputtering
Co67.337000Ti11.841000Zr20.822000 CR sputtering
Co66.669000Ti11.520000Zr21.811000 CR sputtering
Co65.953000Ti11.202000Zr22.844000 CR sputtering
Co65.189000Ti10.887000Zr23.924000 CR sputtering
Co64.374000Ti10.575000Zr25.051000 AM sputtering
Co63.508000Ti10.264000Zr26.229000 AM sputtering
Co62.588000Ti9.954000Zr27.458000 AM sputtering
Co75.010000Ti15.187000Zr9.803000 CR sputtering
Co74.899000Ti14.814000Zr10.287000 CR sputtering
Co74.754000Ti14.451000Zr10.795000 CR sputtering
Co74.576000Ti14.098000Zr11.326000 CR sputtering
Co74.363000Ti13.754000Zr11.882000 CR sputtering
Co74.115000Ti13.419000Zr12.466000 CR sputtering
Co73.831000Ti13.092000Zr13.077000 CR sputtering
Co73.511000Ti12.772000Zr13.717000 CR sputtering
Co73.153000Ti12.460000Zr14.388000 CR sputtering
Co72.756000Ti12.153000Zr15.091000 CR sputtering
Co72.319000Ti11.853000Zr15.828000 CR sputtering
Co71.841000Ti11.557000Zr16.601000 CR sputtering
Co71.322000Ti11.267000Zr17.411000 CR sputtering
Co70.760000Ti10.981000Zr18.259000 CR sputtering
Co70.152000Ti10.699000Zr19.149000 CR sputtering
Co69.500000Ti10.420000Zr20.080000 CR sputtering
Co68.799000Ti10.144000Zr21.056000 CR sputtering
Co68.050000Ti9.871000Zr22.079000 CR sputtering
Co67.251000Ti9.599000Zr23.150000 CR sputtering
Co66.400000Ti9.329000Zr24.272000 CR sputtering
Co65.495000Ti9.059000Zr25.446000 CR sputtering
Co77.313000Ti12.876000Zr9.811000 CR sputtering
Co77.134000Ti12.569000Zr10.296000 CR sputtering
Co76.923000Ti12.271000Zr10.806000 CR sputtering
Co76.680000Ti11.981000Zr11.340000 CR sputtering
Co76.402000Ti11.697000Zr11.901000 CR sputtering
Co76.090000Ti11.420000Zr12.489000 CR sputtering
Co75.743000Ti11.150000Zr13.108000 CR sputtering
Co75.359000Ti10.885000Zr13.757000 CR sputtering
Co74.936000Ti10.625000Zr14.439000 CR sputtering
Co74.475000Ti10.370000Zr15.155000 CR sputtering
Co73.973000Ti10.119000Zr15.907000 CR sputtering
Co73.430000Ti9.873000Zr16.697000 CR sputtering
Co72.843000Ti9.629000Zr17.527000 CR sputtering
Co72.212000Ti9.389000Zr18.399000 CR sputtering
Co71.534000Ti9.151000Zr19.315000 CR sputtering
Co70.808000Ti8.915000Zr20.277000 CR sputtering
Co70.032000Ti8.680000Zr21.288000 CR sputtering
Co69.205000Ti8.447000Zr22.349000 CR sputtering
Co79.694000Ti11.427000Zr8.879000 CR sputtering
Co79.517000Ti11.162000Zr9.321000 CR sputtering
Co79.310000Ti10.905000Zr9.785000 CR sputtering
Co79.073000Ti10.654000Zr10.273000 CR sputtering
Co78.805000Ti10.410000Zr10.785000 CR sputtering
Co78.504000Ti10.172000Zr11.324000 CR sputtering
Co78.170000Ti9.939000Zr11.891000 CR sputtering
Co77.802000Ti9.711000Zr12.487000 CR sputtering
Co77.398000Ti9.488000Zr13.114000 CR sputtering
Co76.956000Ti9.269000Zr13.774000 CR sputtering
Co76.477000Ti9.054000Zr14.469000 CR sputtering
Co75.957000Ti8.842000Zr15.201000 CR sputtering
Co75.396000Ti8.633000Zr15.971000 CR sputtering
Co74.791000Ti8.427000Zr16.782000 CR sputtering
Co74.141000Ti8.223000Zr17.636000 CR sputtering
Co73.445000Ti8.020000Zr18.535000 CR sputtering
Co72.699000Ti7.819000Zr19.481000 CR sputtering
Co81.720000Ti9.876000Zr8.405000 CR sputtering
Co81.519000Ti9.655000Zr8.826000 CR sputtering
Co81.291000Ti9.440000Zr9.269000 CR sputtering
Co81.034000Ti9.231000Zr9.735000 CR sputtering
Co80.747000Ti9.027000Zr10.226000 CR sputtering
Co80.429000Ti8.828000Zr10.743000 CR sputtering
Co80.079000Ti8.633000Zr11.288000 CR sputtering
Co79.695000Ti8.442000Zr11.862000 CR sputtering
Co79.277000Ti8.255000Zr12.468000 CR sputtering
Co78.823000Ti8.071000Zr13.106000 CR sputtering
Co78.330000Ti7.890000Zr13.780000 CR sputtering
Co77.798000Ti7.712000Zr14.490000 CR sputtering
Co77.225000Ti7.536000Zr15.239000 CR sputtering
Co76.608000Ti7.362000Zr16.030000 CR sputtering
Co75.946000Ti7.189000Zr16.865000 CR sputtering
Co83.332000Ti8.336000Zr8.332000 CR sputtering
Co83.088000Ti8.158000Zr8.755000 CR sputtering
Co82.816000Ti7.984000Zr9.200000 CR sputtering
Co82.516000Ti7.814000Zr9.670000 CR sputtering
Co82.187000Ti7.648000Zr10.165000 CR sputtering
Co81.826000Ti7.486000Zr10.689000 CR sputtering
Co81.433000Ti7.326000Zr11.241000 CR sputtering
Co81.006000Ti7.170000Zr11.824000 CR sputtering
Co80.544000Ti7.016000Zr12.440000 CR sputtering
Co80.044000Ti6.865000Zr13.092000 CR sputtering
Co79.505000Ti6.715000Zr13.780000 CR sputtering
Co84.125000Ti6.754000Zr9.121000 CR sputtering
Co83.789000Ti6.616000Zr9.595000 CR sputtering
Co83.422000Ti6.481000Zr10.097000 CR sputtering
Co83.025000Ti6.348000Zr10.627000 CR sputtering
Co4.132000Ti68.141000Zr27.727000 CR sputtering
Co4.229000Ti72.934000Zr22.837000 CR sputtering
Co4.339000Ti71.591000Zr24.071000 CR sputtering
Co4.448000Ti70.225000Zr25.328000 CR sputtering
Co4.555000Ti68.839000Zr26.605000 CR sputtering
Co4.663000Ti67.439000Zr27.898000 CR sputtering
Co4.769000Ti66.028000Zr29.204000 CR sputtering
Co4.874000Ti64.609000Zr30.517000 CR sputtering
Co4.979000Ti63.188000Zr31.833000 CR sputtering
Co5.082000Ti61.767000Zr33.150000 CR sputtering
Co4.532000Ti75.012000Zr20.456000 CR sputtering
Co4.657000Ti73.695000Zr21.648000 CR sputtering
Co4.781000Ti72.348000Zr22.872000 CR sputtering
Co4.903000Ti70.972000Zr24.126000 CR sputtering
Co5.023000Ti69.570000Zr25.407000 CR sputtering
Co5.142000Ti68.146000Zr26.712000 CR sputtering
Co5.259000Ti66.703000Zr28.038000 CR sputtering
Co5.374000Ti65.245000Zr29.381000 CR sputtering
Co5.487000Ti63.775000Zr30.738000 CR sputtering
Co5.597000Ti62.297000Zr32.106000 CR sputtering
Co5.705000Ti60.812000Zr33.483000 CR sputtering
Co5.810000Ti59.325000Zr34.865000 CR sputtering
Co5.912000Ti57.836000Zr36.252000 CR sputtering
Co4.980000Ti75.732000Zr19.287000 CR sputtering
Co5.123000Ti74.424000Zr20.453000 CR sputtering
Co5.264000Ti73.081000Zr21.655000 CR sputtering
Co5.402000Ti71.705000Zr22.892000 CR sputtering
Co5.538000Ti70.300000Zr24.162000 CR sputtering
Co5.672000Ti68.867000Zr25.461000 CR sputtering
Co5.802000Ti67.409000Zr26.789000 CR sputtering
Co5.929000Ti65.930000Zr28.141000 CR sputtering
Co6.054000Ti64.431000Zr29.515000 CR sputtering
Co6.174000Ti62.917000Zr30.908000 CR sputtering
Co6.291000Ti61.391000Zr32.319000 CR sputtering
Co6.403000Ti59.854000Zr33.743000 CR sputtering
Co6.511000Ti58.309000Zr35.180000 CR sputtering
Co6.613000Ti56.757000Zr36.630000 CR sputtering
Co6.710000Ti55.199000Zr38.091000 CR sputtering
Co5.468000Ti76.396000Zr18.137000 CR sputtering
Co5.631000Ti75.100000Zr19.269000 CR sputtering
Co5.791000Ti73.768000Zr20.440000 CR sputtering
Co5.949000Ti72.402000Zr21.650000 CR sputtering
Co6.103000Ti71.002000Zr22.895000 CR sputtering
Co6.254000Ti69.570000Zr24.176000 CR sputtering
Co6.401000Ti68.110000Zr25.489000 CR sputtering
Co6.544000Ti66.623000Zr26.833000 CR sputtering
Co6.683000Ti65.113000Zr28.205000 CR sputtering
Co6.817000Ti63.581000Zr29.603000 CR sputtering
Co6.945000Ti62.031000Zr31.024000 CR sputtering
Co7.068000Ti60.465000Zr32.467000 CR sputtering
Co7.185000Ti58.886000Zr33.929000 CR sputtering
Co7.296000Ti57.295000Zr35.410000 CR sputtering
Co7.399000Ti55.693000Zr36.908000 CR sputtering
Co7.494000Ti54.083000Zr38.423000 CR sputtering
Co7.580000Ti52.463000Zr39.957000 CR sputtering
Co5.996000Ti76.987000Zr17.016000 CR sputtering
Co6.182000Ti75.709000Zr18.109000 CR sputtering
Co6.365000Ti74.393000Zr19.242000 CR sputtering
Co6.544000Ti73.040000Zr20.415000 CR sputtering
Co6.720000Ti71.653000Zr21.627000 CR sputtering
Co6.892000Ti70.231000Zr22.878000 CR sputtering
Co7.059000Ti68.777000Zr24.164000 CR sputtering
Co7.221000Ti67.294000Zr25.486000 CR sputtering
Co7.377000Ti65.783000Zr26.840000 CR sputtering
Co7.528000Ti64.247000Zr28.226000 CR sputtering
Co7.672000Ti62.688000Zr29.640000 CR sputtering
Co7.810000Ti61.109000Zr31.081000 CR sputtering
Co7.940000Ti59.513000Zr32.548000 CR sputtering
Co8.061000Ti57.901000Zr34.038000 CR sputtering
Co8.174000Ti56.275000Zr35.551000 CR sputtering
Co8.278000Ti54.637000Zr37.085000 CR sputtering
Co8.371000Ti52.987000Zr38.642000 CR sputtering
Co8.452000Ti51.327000Zr40.221000 CR sputtering
Co8.521000Ti49.656000Zr41.824000 CR sputtering
Co6.569000Ti77.497000Zr15.934000 CR sputtering
Co6.781000Ti76.237000Zr16.982000 CR sputtering
Co6.989000Ti74.940000Zr18.071000 CR sputtering
Co7.193000Ti73.605000Zr19.202000 CR sputtering
Co7.393000Ti72.233000Zr20.373000 CR sputtering
Co7.589000Ti70.827000Zr21.585000 CR sputtering
Co7.779000Ti69.386000Zr22.835000 CR sputtering
Co7.963000Ti67.914000Zr24.123000 CR sputtering
Co8.141000Ti66.411000Zr25.448000 CR sputtering
Co8.312000Ti64.881000Zr26.807000 CR sputtering
Co8.476000Ti63.325000Zr28.199000 CR sputtering
Co8.631000Ti61.746000Zr29.623000 CR sputtering
Co8.777000Ti60.146000Zr31.077000 CR sputtering
Co8.914000Ti58.527000Zr32.559000 CR sputtering
Co9.041000Ti56.891000Zr34.068000 CR sputtering
Co9.157000Ti55.241000Zr35.602000 CR sputtering
Co9.260000Ti53.578000Zr37.162000 CR sputtering
Co9.351000Ti51.902000Zr38.747000 CR sputtering
Co9.427000Ti50.215000Zr40.357000 CR sputtering
Co9.488000Ti48.517000Zr41.994000 CR sputtering
Co9.533000Ti46.808000Zr43.659000 CR sputtering
Co7.430000Ti76.674000Zr15.896000 CR sputtering
Co7.666000Ti75.396000Zr16.938000 CR sputtering
Co7.898000Ti74.081000Zr18.021000 CR sputtering
Co8.126000Ti72.729000Zr19.145000 CR sputtering
Co8.348000Ti71.340000Zr20.311000 CR sputtering
Co8.565000Ti69.918000Zr21.518000 CR sputtering
Co8.775000Ti68.462000Zr22.764000 CR sputtering
Co8.978000Ti66.974000Zr24.048000 CR sputtering
Co9.173000Ti65.457000Zr25.371000 CR sputtering
Co9.359000Ti63.912000Zr26.729000 CR sputtering
Co9.536000Ti62.341000Zr28.123000 CR sputtering
Co9.703000Ti60.748000Zr29.549000 CR sputtering
Co9.859000Ti59.133000Zr31.008000 CR sputtering
Co10.003000Ti57.500000Zr32.497000 CR sputtering
Co10.135000Ti55.850000Zr34.015000 CR sputtering
Co10.253000Ti54.185000Zr35.562000 CR sputtering
Co10.357000Ti52.507000Zr37.136000 CR sputtering
Co10.445000Ti50.817000Zr38.739000 CR sputtering
Co10.516000Ti49.116000Zr40.368000 CR sputtering
Co10.570000Ti47.405000Zr42.026000 CR sputtering
Co10.604000Ti45.684000Zr43.713000 CR sputtering
Co8.133000Ti77.010000Zr14.856000 CR sputtering
Co8.401000Ti75.752000Zr15.847000 CR sputtering
Co8.664000Ti74.457000Zr16.879000 CR sputtering
Co8.922000Ti73.125000Zr17.953000 CR sputtering
Co9.175000Ti71.757000Zr19.069000 CR sputtering
Co9.421000Ti70.354000Zr20.225000 CR sputtering
Co9.660000Ti68.918000Zr21.422000 CR sputtering
Co9.891000Ti67.449000Zr22.660000 CR sputtering
Co10.114000Ti65.950000Zr23.936000 CR sputtering
Co10.327000Ti64.422000Zr25.251000 CR sputtering
Co10.529000Ti62.868000Zr26.603000 CR sputtering
Co10.720000Ti61.289000Zr27.991000 CR sputtering
Co10.899000Ti59.687000Zr29.414000 CR sputtering
Co11.065000Ti58.065000Zr30.870000 CR sputtering
Co11.217000Ti56.425000Zr32.358000 CR sputtering
Co11.354000Ti54.768000Zr33.878000 CR sputtering
Co11.475000Ti53.097000Zr35.428000 CR sputtering
Co11.579000Ti51.414000Zr37.007000 CR sputtering
Co11.664000Ti49.720000Zr38.616000 CR sputtering
Co11.730000Ti48.016000Zr40.254000 CR sputtering
Co11.775000Ti46.303000Zr41.922000 CR sputtering
Co11.798000Ti44.583000Zr43.619000 CR sputtering
Co11.798000Ti42.856000Zr45.347000 CR sputtering
Co9.197000Ti75.998000Zr14.804000 CR sputtering
Co9.494000Ti74.722000Zr15.784000 CR sputtering
Co9.786000Ti73.410000Zr16.804000 CR sputtering
Co10.072000Ti72.063000Zr17.865000 CR sputtering
Co10.351000Ti70.682000Zr18.967000 CR sputtering
Co10.623000Ti69.267000Zr20.110000 CR sputtering
Co10.886000Ti67.820000Zr21.294000 CR sputtering
Co11.140000Ti66.342000Zr22.518000 CR sputtering
Co11.383000Ti64.835000Zr23.782000 CR sputtering
Co11.615000Ti63.301000Zr25.084000 CR sputtering
Co11.834000Ti61.742000Zr26.424000 CR sputtering
Co12.040000Ti60.159000Zr27.801000 CR sputtering
Co12.232000Ti58.555000Zr29.213000 CR sputtering
Co12.408000Ti56.932000Zr30.660000 CR sputtering
Co12.568000Ti55.292000Zr32.140000 CR sputtering
Co12.710000Ti53.637000Zr33.653000 CR sputtering
Co12.833000Ti51.970000Zr35.197000 CR sputtering
Co12.936000Ti50.291000Zr36.773000 CR sputtering
Co13.019000Ti48.602000Zr38.380000 CR sputtering
Co13.079000Ti46.905000Zr40.016000 CR sputtering
Co13.115000Ti45.201000Zr41.683000 CR sputtering
Co13.127000Ti43.492000Zr43.381000 CR sputtering
Co13.113000Ti41.778000Zr45.109000 CR sputtering
Co10.394000Ti74.870000Zr14.736000 CR sputtering
Co10.722000Ti73.577000Zr15.701000 CR sputtering
Co11.045000Ti72.249000Zr16.706000 CR sputtering
Co11.360000Ti70.888000Zr17.751000 CR sputtering
Co11.668000Ti69.495000Zr18.837000 CR sputtering
Co11.966000Ti68.070000Zr19.963000 CR sputtering
Co12.255000Ti66.616000Zr21.130000 CR sputtering
Co12.532000Ti65.132000Zr22.336000 CR sputtering
Co12.797000Ti63.622000Zr23.582000 CR sputtering
Co13.048000Ti62.086000Zr24.866000 CR sputtering
Co13.285000Ti60.526000Zr26.188000 CR sputtering
Co13.507000Ti58.946000Zr27.547000 CR sputtering
Co13.711000Ti57.346000Zr28.943000 CR sputtering
Co13.898000Ti55.728000Zr30.374000 CR sputtering
Co14.065000Ti54.096000Zr31.839000 CR sputtering
Co14.213000Ti52.450000Zr33.337000 CR sputtering
Co14.338000Ti50.793000Zr34.869000 CR sputtering
Co14.442000Ti49.126000Zr36.433000 CR sputtering
Co14.521000Ti47.452000Zr38.028000 CR sputtering
Co14.575000Ti45.771000Zr39.654000 CR sputtering
Co14.602000Ti44.086000Zr41.312000 CR sputtering
Co14.603000Ti42.397000Zr43.000000 CR sputtering
Co14.574000Ti40.707000Zr44.719000 CR sputtering
Co11.737000Ti73.615000Zr14.648000 CR sputtering
Co12.098000Ti72.306000Zr15.595000 CR sputtering
Co12.453000Ti70.965000Zr16.582000 CR sputtering
Co12.800000Ti69.592000Zr17.608000 CR sputtering
Co13.137000Ti68.189000Zr18.674000 CR sputtering
Co13.464000Ti66.758000Zr19.779000 CR sputtering
Co13.778000Ti65.298000Zr20.924000 CR sputtering
Co14.080000Ti63.812000Zr22.108000 CR sputtering
Co14.367000Ti62.302000Zr23.331000 CR sputtering
Co14.639000Ti60.769000Zr24.592000 CR sputtering
Co14.894000Ti59.215000Zr25.891000 CR sputtering
Co15.131000Ti57.641000Zr27.228000 CR sputtering
Co15.349000Ti56.051000Zr28.600000 CR sputtering
Co15.546000Ti54.445000Zr30.009000 CR sputtering
Co15.721000Ti52.827000Zr31.452000 CR sputtering
Co15.874000Ti51.197000Zr32.929000 CR sputtering
Co16.002000Ti49.558000Zr34.440000 CR sputtering
Co16.104000Ti47.912000Zr35.984000 CR sputtering
Co16.180000Ti46.260000Zr37.560000 CR sputtering
Co16.228000Ti44.604000Zr39.168000 CR sputtering
Co16.246000Ti42.946000Zr40.808000 CR sputtering
Co16.235000Ti41.286000Zr42.479000 CR sputtering
Co16.192000Ti39.627000Zr44.181000 CR sputtering
Co13.238000Ti72.226000Zr14.536000 CR sputtering
Co13.635000Ti70.902000Zr15.463000 CR sputtering
Co14.024000Ti69.549000Zr16.428000 CR sputtering
Co14.403000Ti68.166000Zr17.431000 CR sputtering
Co14.770000Ti66.757000Zr18.473000 CR sputtering
Co15.126000Ti65.321000Zr19.553000 CR sputtering
Co15.468000Ti63.860000Zr20.672000 CR sputtering
Co15.794000Ti62.376000Zr21.830000 CR sputtering
Co16.105000Ti60.870000Zr23.026000 CR sputtering
Co16.397000Ti59.344000Zr24.259000 CR sputtering
Co16.671000Ti57.800000Zr25.530000 CR sputtering
Co16.923000Ti56.239000Zr26.838000 CR sputtering
Co17.154000Ti54.664000Zr28.182000 CR sputtering
Co17.362000Ti53.077000Zr29.561000 CR sputtering
Co17.545000Ti51.479000Zr30.976000 CR sputtering
Co17.703000Ti49.872000Zr32.426000 CR sputtering
Co17.833000Ti48.258000Zr33.909000 CR sputtering
Co17.934000Ti46.640000Zr35.426000 CR sputtering
Co18.007000Ti45.018000Zr36.976000 CR sputtering
Co18.048000Ti43.394000Zr38.558000 CR sputtering
Co18.057000Ti41.770000Zr40.172000 CR sputtering
Co18.033000Ti40.148000Zr41.818000 CR sputtering
Co17.976000Ti38.529000Zr43.496000 CR sputtering
Co14.911000Ti70.694000Zr14.395000 CR sputtering
Co15.344000Ti69.357000Zr15.299000 CR sputtering
Co15.768000Ti67.993000Zr16.239000 CR sputtering
Co16.180000Ti66.604000Zr17.216000 CR sputtering
Co16.579000Ti65.190000Zr18.231000 CR sputtering
Co16.964000Ti63.753000Zr19.282000 CR sputtering
Co17.334000Ti62.295000Zr20.372000 CR sputtering
Co17.686000Ti60.816000Zr21.498000 CR sputtering
Co18.019000Ti59.319000Zr22.662000 CR sputtering
Co18.332000Ti57.805000Zr23.863000 CR sputtering
Co18.624000Ti56.276000Zr25.100000 CR sputtering
Co18.892000Ti54.734000Zr26.374000 CR sputtering
Co19.136000Ti53.180000Zr27.684000 CR sputtering
Co19.354000Ti51.616000Zr29.029000 CR sputtering
Co19.545000Ti50.045000Zr30.410000 CR sputtering
Co19.707000Ti48.468000Zr31.825000 CR sputtering
Co19.839000Ti46.886000Zr33.274000 CR sputtering
Co19.940000Ti45.302000Zr34.757000 CR sputtering
Co20.009000Ti43.717000Zr36.274000 CR sputtering
Co20.043000Ti42.133000Zr37.824000 CR sputtering
Co20.043000Ti40.551000Zr39.406000 CR sputtering
Co20.007000Ti38.972000Zr41.020000 CR sputtering
Co19.935000Ti37.399000Zr42.667000 CR sputtering
Co16.766000Ti69.012000Zr14.222000 CR sputtering
Co17.237000Ti67.664000Zr15.099000 CR sputtering
Co17.696000Ti66.292000Zr16.012000 CR sputtering
Co18.142000Ti64.899000Zr16.960000 CR sputtering
Co18.573000Ti63.484000Zr17.943000 CR sputtering
Co18.988000Ti62.050000Zr18.962000 CR sputtering
Co19.385000Ti60.598000Zr20.018000 CR sputtering
Co19.762000Ti59.129000Zr21.109000 CR sputtering
Co20.118000Ti57.645000Zr22.237000 CR sputtering
Co20.452000Ti56.148000Zr23.400000 CR sputtering
Co20.761000Ti54.639000Zr24.600000 CR sputtering
Co21.045000Ti53.120000Zr25.835000 CR sputtering
Co21.302000Ti51.593000Zr27.105000 CR sputtering
Co21.530000Ti50.059000Zr28.411000 CR sputtering
Co21.728000Ti48.521000Zr29.751000 CR sputtering
Co21.894000Ti46.980000Zr31.126000 CR sputtering
Co22.028000Ti45.436000Zr32.536000 CR sputtering
Co22.128000Ti43.893000Zr33.979000 CR sputtering
Co22.192000Ti42.352000Zr35.456000 CR sputtering
Co22.220000Ti40.813000Zr36.967000 CR sputtering
Co22.211000Ti39.279000Zr38.510000 CR sputtering
Co22.163000Ti37.750000Zr40.087000 CR sputtering
Co22.076000Ti36.228000Zr41.695000 CR sputtering
Co18.815000Ti67.172000Zr14.013000 CR sputtering
Co19.323000Ti65.816000Zr14.861000 CR sputtering
Co19.818000Ti64.440000Zr15.743000 CR sputtering
Co20.297000Ti63.045000Zr16.658000 CR sputtering
Co20.760000Ti61.634000Zr17.607000 CR sputtering
Co21.204000Ti60.206000Zr18.590000 CR sputtering
Co21.627000Ti58.765000Zr19.608000 CR sputtering
Co22.029000Ti57.310000Zr20.660000 CR sputtering
Co22.408000Ti55.845000Zr21.747000 CR sputtering
Co22.761000Ti54.370000Zr22.869000 CR sputtering
Co23.088000Ti52.886000Zr24.026000 CR sputtering
Co23.386000Ti51.396000Zr25.218000 CR sputtering
Co23.655000Ti49.901000Zr26.444000 CR sputtering
Co23.892000Ti48.403000Zr27.705000 CR sputtering
Co24.097000Ti46.903000Zr29.000000 CR sputtering
Co24.267000Ti45.404000Zr30.330000 CR sputtering
Co24.402000Ti43.905000Zr31.693000 CR sputtering
Co24.500000Ti42.409000Zr33.091000 CR sputtering
Co24.561000Ti40.916000Zr34.523000 CR sputtering
Co24.582000Ti39.429000Zr35.989000 CR sputtering
Co24.564000Ti37.948000Zr37.488000 CR sputtering
Co24.505000Ti36.475000Zr39.020000 CR sputtering
Co24.404000Ti35.010000Zr40.586000 CR sputtering
Co21.065000Ti65.171000Zr13.764000 CR sputtering
Co21.610000Ti63.810000Zr14.580000 CR sputtering
Co22.139000Ti62.433000Zr15.428000 CR sputtering
Co22.651000Ti61.042000Zr16.307000 CR sputtering
Co23.144000Ti59.638000Zr17.219000 CR sputtering
Co23.616000Ti58.222000Zr18.162000 CR sputtering
Co24.065000Ti56.795000Zr19.139000 CR sputtering
Co24.491000Ti55.360000Zr20.149000 CR sputtering
Co24.890000Ti53.918000Zr21.192000 CR sputtering
Co25.262000Ti52.470000Zr22.269000 CR sputtering
Co25.604000Ti51.017000Zr23.379000 CR sputtering
Co25.916000Ti49.561000Zr24.523000 CR sputtering
Co26.196000Ti48.104000Zr25.700000 CR sputtering
Co26.441000Ti46.647000Zr26.911000 CR sputtering
Co26.652000Ti45.192000Zr28.157000 CR sputtering
Co26.826000Ti43.738000Zr29.436000 CR sputtering
Co26.962000Ti42.289000Zr30.749000 CR sputtering
Co27.058000Ti40.845000Zr32.097000 CR sputtering
Co27.115000Ti39.407000Zr33.478000 CR sputtering
Co27.130000Ti37.977000Zr34.893000 CR sputtering
Co27.103000Ti36.555000Zr36.342000 CR sputtering
Co27.033000Ti35.142000Zr37.825000 CR sputtering
Co26.919000Ti33.739000Zr39.342000 CR sputtering
Co24.100000Ti61.645000Zr14.255000 CR sputtering
Co24.663000Ti60.272000Zr15.066000 CR sputtering
Co25.205000Ti58.888000Zr15.906000 CR sputtering
Co25.727000Ti57.496000Zr16.777000 CR sputtering
Co26.225000Ti56.096000Zr17.679000 CR sputtering
Co26.698000Ti54.691000Zr18.611000 CR sputtering
Co27.145000Ti53.280000Zr19.575000 CR sputtering
Co27.563000Ti51.866000Zr20.570000 CR sputtering
Co27.952000Ti50.450000Zr21.598000 AM sputtering
Co28.309000Ti49.034000Zr22.658000 AM sputtering
Co28.632000Ti47.618000Zr23.750000 AM sputtering
Co28.921000Ti46.204000Zr24.875000 AM sputtering
Co29.174000Ti44.793000Zr26.033000 AM sputtering
Co29.390000Ti43.386000Zr27.224000 AM sputtering
Co29.566000Ti41.985000Zr28.449000 AM sputtering
Co29.703000Ti40.590000Zr29.707000 AM sputtering
Co29.798000Ti39.203000Zr30.999000 AM sputtering
Co29.851000Ti37.825000Zr32.325000 AM sputtering
Co29.860000Ti36.455000Zr33.685000 AM sputtering
Co29.825000Ti35.096000Zr35.079000 CR sputtering
Co29.745000Ti33.747000Zr36.507000 CR sputtering
Co26.795000Ti59.322000Zr13.883000 AM sputtering
Co27.388000Ti57.958000Zr14.654000 AM sputtering
Co27.959000Ti56.588000Zr15.454000 AM sputtering
Co28.506000Ti55.213000Zr16.281000 AM sputtering
Co29.027000Ti53.835000Zr17.138000 AM sputtering
Co29.522000Ti52.455000Zr18.023000 AM sputtering
Co29.987000Ti51.075000Zr18.938000 AM sputtering
Co30.422000Ti49.695000Zr19.883000 AM sputtering
Co30.825000Ti48.317000Zr20.859000 AM sputtering
Co31.194000Ti46.941000Zr21.865000 AM sputtering
Co31.527000Ti45.570000Zr22.903000 AM sputtering
Co31.824000Ti44.204000Zr23.972000 AM sputtering
Co32.083000Ti42.844000Zr25.073000 AM sputtering
Co32.302000Ti41.491000Zr26.206000 AM sputtering
Co32.481000Ti40.147000Zr27.372000 AM sputtering
Co32.618000Ti38.811000Zr28.571000 AM sputtering
Co32.711000Ti37.485000Zr29.804000 AM sputtering
Co32.760000Ti36.170000Zr31.070000 AM sputtering
Co32.764000Ti34.865000Zr32.370000 AM sputtering
Co32.722000Ti33.572000Zr33.705000 AM sputtering
Co32.634000Ti32.291000Zr35.075000 AM sputtering
Co30.308000Ti55.498000Zr14.193000 AM sputtering
Co30.903000Ti54.147000Zr14.949000 AM sputtering
Co31.472000Ti52.796000Zr15.731000 AM sputtering
Co32.014000Ti51.446000Zr16.541000 AM sputtering
Co32.526000Ti50.098000Zr17.377000 AM sputtering
Co33.006000Ti48.753000Zr18.241000 AM sputtering
Co33.455000Ti47.412000Zr19.133000 AM sputtering
Co33.869000Ti46.077000Zr20.054000 AM sputtering
Co34.247000Ti44.748000Zr21.005000 AM sputtering
Co34.589000Ti43.427000Zr21.985000 AM sputtering
Co34.892000Ti42.113000Zr22.995000 AM sputtering
Co35.155000Ti40.809000Zr24.036000 AM sputtering
Co35.377000Ti39.514000Zr25.109000 AM sputtering
Co35.556000Ti38.230000Zr26.213000 AM sputtering
Co35.693000Ti36.957000Zr27.350000 AM sputtering
Co35.784000Ti35.696000Zr28.519000 AM sputtering
Co35.830000Ti34.447000Zr29.722000 AM sputtering
Co35.830000Ti33.211000Zr30.959000 AM sputtering
Co35.782000Ti31.987000Zr32.231000 AM sputtering
Co34.027000Ti51.578000Zr14.394000 AM sputtering
Co34.614000Ti50.257000Zr15.130000 AM sputtering
Co35.170000Ti48.940000Zr15.889000 AM sputtering
Co35.695000Ti47.630000Zr16.675000 AM sputtering
Co36.188000Ti46.326000Zr17.486000 AM sputtering
Co36.645000Ti45.031000Zr18.324000 AM sputtering
Co37.067000Ti43.744000Zr19.189000 AM sputtering
Co37.452000Ti42.466000Zr20.081000 AM sputtering
Co37.799000Ti41.199000Zr21.002000 AM sputtering
Co38.105000Ti39.943000Zr21.952000 AM sputtering
Co38.371000Ti38.698000Zr22.931000 AM sputtering
Co38.594000Ti37.465000Zr23.940000 AM sputtering
Co38.774000Ti36.245000Zr24.981000 AM sputtering
Co38.910000Ti35.038000Zr26.052000 AM sputtering
Co39.000000Ti33.844000Zr27.156000 AM sputtering
Co39.043000Ti32.664000Zr28.292000 AM sputtering
Co37.911000Ti47.611000Zr14.478000 AM sputtering
Co38.477000Ti46.334000Zr15.188000 AM sputtering
Co39.011000Ti45.068000Zr15.922000 AM sputtering
Co39.509000Ti43.811000Zr16.679000 AM sputtering
Co39.973000Ti42.566000Zr17.462000 AM sputtering
Co40.399000Ti41.332000Zr18.269000 AM sputtering
