Repository: fang-ren/Discover_MG_CoVZr

These directories contain the code necessary to replicate the machine learning work in this study.

Running all scripts with require:

	Java Development Kit >= 1.7
	Scala >= 2.11.8
	Python >= 3.5, with the packages listed in "requirements.txt" of the top-level directory

There should be several subdirectories:

	datasets - Datasets used to train the model
	magpie - Version of Magpie (https://bitbucket.org/wolverton/magpie) used with this study
	0_ward-2016 - ML model trained to predict melt-spinning GFA of metallic alloys
	1_testing-adding-processing-method - Test of several strategies to include processing method into ML model

File: machine-learning/datasets/new-data/sputtering_CoVZr.data (part 1 of 2)
composition gfa{AM,CR} processing{meltspin,sputtering}
Co22.400000V46.900000Zr30.600000 CR sputtering
Co22.300000V45.500000Zr32.200000 AM sputtering
Co22.100000V44.100000Zr33.800000 AM sputtering
Co21.900000V42.700000Zr35.500000 AM sputtering
Co21.600000V41.200000Zr37.200000 AM sputtering
Co21.400000V39.800000Zr38.900000 AM sputtering
Co21.100000V38.300000Zr40.600000 CR sputtering
Co20.700000V36.900000Zr42.400000 CR sputtering
Co20.400000V35.400000Zr44.200000 CR sputtering
Co24.700000V48.200000Zr27.100000 CR sputtering
Co24.700000V46.800000Zr28.500000 AM sputtering
Co24.500000V45.500000Zr30.000000 AM sputtering
Co24.400000V44.100000Zr31.500000 AM sputtering
Co24.100000V42.700000Zr33.100000 AM sputtering
Co23.900000V41.300000Zr34.700000 AM sputtering
Co23.600000V40.000000Zr36.400000 AM sputtering
Co23.300000V38.600000Zr38.100000 AM sputtering
Co23.000000V37.200000Zr39.800000 AM sputtering
Co22.700000V35.800000Zr41.600000 CR sputtering
Co22.300000V34.400000Zr43.300000 CR sputtering
Co21.900000V33.000000Zr45.100000 CR sputtering
Co21.400000V31.600000Zr46.900000 CR sputtering
Co27.000000V47.800000Zr25.100000 CR sputtering
Co27.000000V46.500000Zr26.500000 CR sputtering
Co26.900000V45.200000Zr27.900000 AM sputtering
Co26.700000V43.900000Zr29.300000 AM sputtering
Co26.600000V42.600000Zr30.800000 AM sputtering
Co26.300000V41.300000Zr32.400000 AM sputtering
Co26.100000V40.000000Zr34.000000 AM sputtering
Co25.800000V38.600000Zr35.600000 AM sputtering
Co25.500000V37.300000Zr37.200000 AM sputtering
Co25.100000V36.000000Zr38.900000 AM sputtering
Co24.700000V34.600000Zr40.600000 AM sputtering
Co24.300000V33.300000Zr42.400000 CR sputtering
Co23.900000V32.000000Zr44.100000 CR sputtering
Co23.400000V30.700000Zr45.900000 CR sputtering
Co22.900000V29.400000Zr47.700000 CR sputtering
Co29.500000V47.300000Zr23.200000 CR sputtering
Co29.400000V46.100000Zr24.500000 CR sputtering
Co29.400000V44.800000Zr25.800000 AM sputtering
Co29.300000V43.600000Zr27.200000 AM sputtering
Co29.100000V42.300000Zr28.600000 AM sputtering
Co28.900000V41.100000Zr30.000000 AM sputtering
Co28.700000V39.800000Zr31.500000 AM sputtering
Co28.400000V38.500000Zr33.100000 AM sputtering
Co28.100000V37.200000Zr34.700000 AM sputtering
Co27.800000V36.000000Zr36.300000 AM sputtering
Co27.400000V34.700000Zr37.900000 AM sputtering
Co27.000000V33.400000Zr39.600000 AM sputtering
Co26.500000V32.200000Zr41.300000 AM sputtering
Co26.000000V30.900000Zr43.100000 AM sputtering
Co25.500000V29.700000Zr44.800000 CR sputtering
Co25.000000V28.400000Zr46.600000 CR sputtering
Co24.400000V27.200000Zr48.400000 CR sputtering
Co32.000000V46.600000Zr21.400000 CR sputtering
Co32.000000V45.400000Zr22.600000 CR sputtering
Co32.000000V44.200000Zr23.800000 AM sputtering
Co31.900000V43.000000Zr25.100000 AM sputtering
Co31.800000V41.800000Zr26.400000 AM sputtering
Co31.600000V40.600000Zr27.800000 AM sputtering
Co31.400000V39.400000Zr29.200000 AM sputtering
Co31.200000V38.200000Zr30.600000 AM sputtering
Co30.900000V37.000000Zr32.100000 AM sputtering
Co30.500000V35.800000Zr33.700000 AM sputtering
Co30.200000V34.600000Zr35.200000 AM sputtering
Co29.800000V33.400000Zr36.900000 AM sputtering
Co29.300000V32.200000Zr38.500000 AM sputtering
Co28.800000V31.000000Zr40.200000 AM sputtering
Co28.300000V29.800000Zr41.900000 AM sputtering
Co27.800000V28.600000Zr43.600000 AM sputtering
Co27.200000V27.400000Zr45.400000 CR sputtering
Co26.600000V26.300000Zr47.100000 CR sputtering
Co26.000000V25.100000Zr48.900000 CR sputtering
Co34.600000V45.600000Zr19.700000 CR sputtering
Co34.700000V44.500000Zr20.800000 CR sputtering
Co34.700000V43.400000Zr21.900000 AM sputtering
Co34.600000V42.200000Zr23.100000 AM sputtering
Co34.600000V41.100000Zr24.300000 AM sputtering
Co34.400000V40.000000Zr25.600000 AM sputtering
Co34.300000V38.800000Zr26.900000 AM sputtering
Co34.000000V37.700000Zr28.300000 AM sputtering
Co33.800000V36.600000Zr29.700000 AM sputtering
Co33.500000V35.400000Zr31.100000 AM sputtering
Co33.100000V34.300000Zr32.600000 AM sputtering
Co32.700000V33.200000Zr34.100000 AM sputtering
Co32.300000V32.000000Zr35.700000 AM sputtering
Co31.800000V30.900000Zr37.300000 AM sputtering
Co31.300000V29.800000Zr38.900000 AM sputtering
Co30.800000V28.600000Zr40.600000 AM sputtering
Co30.200000V27.500000Zr42.300000 AM sputtering
Co29.600000V26.400000Zr44.000000 AM sputtering
Co28.900000V25.300000Zr45.700000 AM sputtering
Co28.200000V24.300000Zr47.500000 CR sputtering
Co27.500000V23.200000Zr49.300000 CR sputtering
Co37.400000V43.400000Zr19.100000 CR sputtering
Co37.500000V42.400000Zr20.100000 CR sputtering
Co37.500000V41.300000Zr21.200000 AM sputtering
Co37.400000V40.200000Zr22.300000 AM sputtering
Co37.300000V39.200000Zr23.500000 AM sputtering
Co37.200000V38.100000Zr24.700000 AM sputtering
Co37.000000V37.000000Zr26.000000 AM sputtering
Co36.800000V35.900000Zr27.300000 AM sputtering
Co36.500000V34.900000Zr28.600000 AM sputtering
Co36.200000V33.800000Zr30.000000 AM sputtering
Co35.800000V32.700000Zr31.500000 AM sputtering
Co35.400000V31.700000Zr32.900000 AM sputtering
Co34.900000V30.600000Zr34.500000 AM sputtering
Co34.400000V29.600000Zr36.000000 AM sputtering
Co33.900000V28.500000Zr37.600000 AM sputtering
Co33.300000V27.500000Zr39.200000 AM sputtering
Co32.700000V26.400000Zr40.900000 AM sputtering
Co32.000000V25.400000Zr42.600000 AM sputtering
Co31.400000V24.400000Zr44.300000 AM sputtering
Co30.600000V23.400000Zr46.000000 AM sputtering
Co29.900000V22.400000Zr47.700000 AM sputtering
Co40.400000V41.200000Zr18.400000 CR sputtering
Co40.400000V40.200000Zr19.400000 CR sputtering
Co40.400000V39.200000Zr20.400000 CR sputtering
Co40.400000V38.100000Zr21.500000 AM sputtering
Co40.200000V37.100000Zr22.600000 AM sputtering
Co40.100000V36.100000Zr23.800000 AM sputtering
Co39.900000V35.100000Zr25.000000 AM sputtering
Co39.600000V34.100000Zr26.200000 AM sputtering
Co39.400000V33.100000Zr27.500000 AM sputtering
Co39.000000V32.100000Zr28.900000 AM sputtering
Co38.600000V31.100000Zr30.200000 AM sputtering
Co38.200000V30.200000Zr31.700000 AM sputtering
Co37.700000V29.200000Zr33.100000 AM sputtering
Co37.200000V28.200000Zr34.600000 AM sputtering
Co36.600000V27.200000Zr36.200000 AM sputtering
Co36.000000V26.200000Zr37.800000 AM sputtering
Co35.400000V25.300000Zr39.400000 AM sputtering
Co34.700000V24.300000Zr41.000000 AM sputtering
Co33.900000V23.400000Zr42.700000 AM sputtering
Co33.200000V22.400000Zr44.400000 AM sputtering
Co32.400000V21.500000Zr46.100000 AM sputtering
Co31.600000V20.600000Zr47.900000 AM sputtering
Co43.400000V38.900000Zr17.700000 CR sputtering
Co43.400000V37.900000Zr18.600000 CR sputtering
Co43.400000V37.000000Zr19.600000 CR sputtering
Co43.400000V36.000000Zr20.600000 CR sputtering
Co43.200000V35.100000Zr21.700000 AM sputtering
Co43.100000V34.100000Zr22.800000 AM sputtering
Co42.900000V33.200000Zr23.900000 AM sputtering
Co42.600000V32.300000Zr25.100000 AM sputtering
Co42.300000V31.400000Zr26.300000 AM sputtering
Co41.900000V30.400000Zr27.600000 AM sputtering
Co41.500000V29.500000Zr29.000000 AM sputtering
Co41.100000V28.600000Zr30.300000 AM sputtering
Co40.600000V27.700000Zr31.700000 AM sputtering
Co40.000000V26.800000Zr33.200000 AM sputtering
Co39.400000V25.900000Zr34.700000 AM sputtering
Co38.800000V25.000000Zr36.200000 AM sputtering
Co38.100000V24.100000Zr37.800000 AM sputtering
Co37.400000V23.200000Zr39.400000 AM sputtering
Co36.600000V22.300000Zr41.000000 AM sputtering
Co35.800000V21.500000Zr42.700000 AM sputtering
Co35.000000V20.600000Zr44.400000 AM sputtering
Co34.100000V19.800000Zr46.100000 AM sputtering
Co46.500000V36.500000Zr17.000000 CR sputtering
Co46.500000V35.600000Zr17.800000 CR sputtering
Co46.500000V34.800000Zr18.700000 CR sputtering
Co46.400000V33.900000Zr19.700000 CR sputtering
Co46.300000V33.000000Zr20.700000 CR sputtering
Co46.100000V32.100000Zr21.700000 AM sputtering
Co45.900000V31.300000Zr22.800000 AM sputtering
Co45.600000V30.400000Zr24.000000 AM sputtering
Co45.300000V29.600000Zr25.100000 AM sputtering
Co44.900000V28.700000Zr26.300000 AM sputtering
Co44.500000V27.900000Zr27.600000 AM sputtering
Co44.000000V27.000000Zr28.900000 AM sputtering
Co43.500000V26.200000Zr30.300000 AM sputtering
Co43.000000V25.400000Zr31.700000 AM sputtering
Co42.300000V24.500000Zr33.100000 AM sputtering
Co41.700000V23.700000Zr34.600000 AM sputtering
Co41.000000V22.900000Zr36.100000 AM sputtering
Co40.200000V22.100000Zr37.700000 AM sputtering
Co39.400000V21.300000Zr39.300000 AM sputtering
Co38.600000V20.500000Zr40.900000 AM sputtering
Co37.700000V19.700000Zr42.600000 AM sputtering
Co36.800000V18.900000Zr44.300000 AM sputtering
Co49.600000V35.000000Zr15.400000 CR sputtering
Co49.700000V34.200000Zr16.200000 CR sputtering
Co49.700000V33.300000Zr17.000000 CR sputtering
Co49.600000V32.500000Zr17.800000 CR sputtering
Co49.600000V31.700000Zr18.700000 CR sputtering
Co49.400000V30.900000Zr19.700000 AM sputtering
Co49.200000V30.100000Zr20.700000 CR sputtering
Co49.000000V29.300000Zr21.700000 AM sputtering
Co48.700000V28.500000Zr22.700000 AM sputtering
Co48.400000V27.800000Zr23.900000 AM sputtering
Co48.000000V27.000000Zr25.000000 AM sputtering
Co47.600000V26.200000Zr26.200000 AM sputtering
Co47.100000V25.400000Zr27.500000 AM sputtering
Co46.500000V24.700000Zr28.800000 AM sputtering
Co46.000000V23.900000Zr30.100000 AM sputtering
Co45.300000V23.200000Zr31.500000 AM sputtering
Co44.600000V22.400000Zr32.900000 AM sputtering
Co43.900000V21.700000Zr34.400000 AM sputtering
Co43.100000V20.900000Zr35.900000 AM sputtering
Co42.300000V20.200000Zr37.500000 AM sputtering
Co41.500000V19.500000Zr39.100000 AM sputtering
Co40.600000V18.800000Zr40.700000 AM sputtering
Co39.600000V18.000000Zr42.300000 AM sputtering
Co52.800000V32.600000Zr14.600000 CR sputtering
Co52.800000V31.800000Zr15.300000 CR sputtering
Co52.800000V31.100000Zr16.100000 CR sputtering
Co52.800000V30.300000Zr16.900000 CR sputtering
Co52.700000V29.600000Zr17.700000 CR sputtering
Co52.600000V28.800000Zr18.600000 CR sputtering
Co52.400000V28.100000Zr19.500000 CR sputtering
Co52.100000V27.400000Zr20.500000 CR sputtering
Co51.800000V26.700000Zr21.500000 AM sputtering
Co51.500000V25.900000Zr22.600000 AM sputtering
Co51.100000V25.200000Zr23.700000 AM sputtering
Co50.700000V24.500000Zr24.800000 AM sputtering
Co50.200000V23.800000Zr26.000000 AM sputtering
Co49.600000V23.200000Zr27.200000 AM sputtering
Co49.000000V22.500000Zr28.500000 AM sputtering
Co48.400000V21.800000Zr29.800000 AM sputtering
Co47.700000V21.100000Zr31.200000 AM sputtering
Co46.900000V20.400000Zr32.600000 AM sputtering
Co46.100000V19.800000Zr34.100000 AM sputtering
Co45.300000V19.100000Zr35.600000 AM sputtering
Co44.400000V18.500000Zr37.100000 AM sputtering
Co43.500000V17.800000Zr38.700000 AM sputtering
Co42.500000V17.200000Zr40.300000 AM sputtering
Co56.000000V30.200000Zr13.800000 CR sputtering
Co56.000000V29.500000Zr14.500000 CR sputtering
Co56.000000V28.800000Zr15.200000 CR sputtering
Co56.000000V28.100000Zr15.900000 CR sputtering
Co55.800000V27.400000Zr16.700000 CR sputtering
Co55.700000V26.800000Zr17.500000 CR sputtering
Co55.500000V26.100000Zr18.400000 CR sputtering
Co55.200000V25.400000Zr19.300000 CR sputtering
Co54.900000V24.800000Zr20.300000 CR sputtering
Co54.600000V24.200000Zr21.200000 AM sputtering
Co54.200000V23.500000Zr22.300000 AM sputtering
Co53.700000V22.900000Zr23.400000 AM sputtering
Co53.200000V22.300000Zr24.500000 AM sputtering
Co52.700000V21.600000Zr25.700000 AM sputtering
Co52.100000V21.000000Zr26.900000 AM sputtering
Co51.400000V20.400000Zr28.100000 AM sputtering
Co50.700000V19.800000Zr29.400000 AM sputtering
Co50.000000V19.200000Zr30.800000 AM sputtering
Co49.200000V18.600000Zr32.200000 AM sputtering
Co48.300000V18.000000Zr33.600000 AM sputtering
Co47.400000V17.400000Zr35.100000 AM sputtering
Co46.500000V16.800000Zr36.700000 AM sputtering
Co45.500000V16.300000Zr38.200000 AM sputtering
Co59.200000V27.900000Zr13.000000 CR sputtering
Co59.200000V27.200000Zr13.600000 CR sputtering
Co59.100000V26.600000Zr14.300000 CR sputtering
Co59.100000V26.000000Zr15.000000 CR sputtering
Co59.000000V25.300000Zr15.700000 CR sputtering
Co58.800000V24.700000Zr16.500000 CR sputtering
Co58.600000V24.100000Zr17.300000 CR sputtering
Co58.300000V23.500000Zr18.100000 CR sputtering
Co58.000000V23.000000Zr19.000000 CR sputtering
Co57.700000V22.400000Zr19.900000 CR sputtering
Co57.300000V21.800000Zr20.900000 CR sputtering
Co56.800000V21.300000Zr21.900000 AM sputtering
Co56.300000V20.700000Zr23.000000 AM sputtering
Co55.800000V20.200000Zr24.100000 AM sputtering
Co55.200000V19.600000Zr25.200000 AM sputtering
Co54.500000V19.100000Zr26.400000 AM sputtering
Co53.800000V18.500000Zr27.700000 AM sputtering
Co53.100000V18.000000Zr29.000000 AM sputtering
Co52.200000V17.500000Zr30.300000 AM sputtering
Co51.400000V16.900000Zr31.700000 AM sputtering
Co50.500000V16.400000Zr33.100000 AM sputtering
Co49.500000V15.900000Zr34.600000 AM sputtering
Co48.500000V15.400000Zr36.100000 AM sputtering
Co62.200000V25.600000Zr12.200000 CR sputtering
Co62.300000V25.000000Zr12.700000 CR sputtering
Co62.200000V24.400000Zr13.400000 CR sputtering
Co62.100000V23.900000Zr14.000000 CR sputtering
Co62.000000V23.300000Zr14.700000 CR sputtering
Co61.900000V22.800000Zr15.400000 CR sputtering
Co61.700000V22.200000Zr16.100000 CR sputtering
Co61.400000V21.700000Zr16.900000 CR sputtering
Co61.100000V21.200000Zr17.700000 CR sputtering
Co60.700000V20.700000Zr18.600000 CR sputtering
Co60.300000V20.200000Zr19.500000 CR sputtering
Co59.900000V19.700000Zr20.500000 CR sputtering
Co59.400000V19.200000Zr21.400000 CR sputtering
Co58.800000V18.700000Zr22.500000 AM sputtering
Co58.200000V18.200000Zr23.600000 AM sputtering
Co57.600000V17.700000Zr24.700000 AM sputtering
Co56.900000V17.200000Zr25.900000 AM sputtering
Co56.100000V16.800000Zr27.100000 AM sputtering
Co55.300000V16.300000Zr28.400000 AM sputtering
Co54.500000V15.800000Zr29.700000 AM sputtering
Co53.600000V15.400000Zr31.100000 AM sputtering
Co52.600000V14.900000Zr32.500000 AM sputtering
Co51.600000V14.500000Zr33.900000 AM sputtering
Co65.300000V23.400000Zr11.300000 CR sputtering
Co65.300000V22.900000Zr11.900000 CR sputtering
Co65.200000V22.300000Zr12.400000 CR sputtering
Co65.100000V21.800000Zr13.000000 CR sputtering
Co65.000000V21.300000Zr13.600000 CR sputtering
Co64.800000V20.900000Zr14.300000 CR sputtering
Co64.600000V20.400000Zr15.000000 CR sputtering
Co64.400000V19.900000Zr15.700000 CR sputtering
Co64.100000V19.500000Zr16.500000 CR sputtering
Co63.700000V19.000000Zr17.300000 CR sputtering
Co63.300000V18.600000Zr18.100000 CR sputtering
Co62.900000V18.100000Zr19.000000 CR sputtering
Co62.400000V17.700000Zr19.900000 CR sputtering
Co61.800000V17.300000Zr20.900000 CR sputtering
Co61.200000V16.800000Zr21.900000 CR sputtering
Co60.600000V16.400000Zr23.000000 AM sputtering
Co59.900000V16.000000Zr24.100000 AM sputtering
Co59.200000V15.600000Zr25.300000 AM sputtering
Co58.400000V15.200000Zr26.500000 AM sputtering
Co57.500000V14.800000Zr27.700000 AM sputtering
Co56.600000V14.400000Zr29.000000 AM sputtering
Co55.700000V14.000000Zr30.400000 AM sputtering
Co54.700000V13.600000Zr31.800000 AM sputtering
Co68.200000V20.800000Zr11.000000 CR sputtering
Co68.100000V20.400000Zr11.500000 CR sputtering
Co68.000000V19.900000Zr12.100000 CR sputtering
Co67.900000V19.500000Zr12.600000 CR sputtering
Co67.700000V19.000000Zr13.200000 CR sputtering
Co67.500000V18.600000Zr13.900000 CR sputtering
Co67.200000V18.200000Zr14.500000 CR sputtering
Co66.900000V17.800000Zr15.300000 CR sputtering
Co66.600000V17.400000Zr16.000000 CR sputtering
Co66.200000V17.000000Zr16.800000 CR sputtering
Co65.800000V16.600000Zr17.600000 CR sputtering
Co65.300000V16.200000Zr18.500000 CR sputtering
Co64.800000V15.900000Zr19.400000 CR sputtering
Co64.200000V15.500000Zr20.300000 CR sputtering
Co63.600000V15.100000Zr21.300000 CR sputtering
Co62.900000V14.800000Zr22.400000 AM sputtering
Co62.100000V14.400000Zr23.400000 AM sputtering
Co61.400000V14.100000Zr24.600000 AM sputtering
Co60.500000V13.700000Zr25.800000 AM sputtering
Co59.600000V13.400000Zr27.000000 AM sputtering
Co58.700000V13.000000Zr28.300000 AM sputtering
Co70.900000V18.900000Zr10.200000 CR sputtering
Co70.900000V18.500000Zr10.600000 CR sputtering
Co70.800000V18.100000Zr11.100000 CR sputtering
Co70.600000V17.700000Zr11.700000 CR sputtering
Co70.500000V17.300000Zr12.200000 CR sputtering
Co70.300000V16.900000Zr12.800000 CR sputtering
Co70.000000V16.600000Zr13.400000 CR sputtering
Co69.700000V16.200000Zr14.100000 CR sputtering
Co69.400000V15.900000Zr14.700000 CR sputtering
Co69.000000V15.500000Zr15.500000 CR sputtering
Co68.600000V15.200000Zr16.200000 CR sputtering
Co68.100000V14.900000Zr17.000000 CR sputtering
Co67.600000V14.500000Zr17.900000 CR sputtering
Co67.000000V14.200000Zr18.700000 CR sputtering
Co66.400000V13.900000Zr19.700000 CR sputtering
Co65.800000V13.600000Zr20.600000 CR sputtering
Co65.000000V13.300000Zr21.700000 CR sputtering
Co64.300000V13.000000Zr22.700000 AM sputtering
Co63.500000V12.700000Zr23.800000 AM sputtering
Co62.600000V12.400000Zr25.000000 AM sputtering
Co61.700000V12.100000Zr26.200000 AM sputtering
Co73.500000V16.700000Zr9.800000 CR sputtering
Co73.400000V16.300000Zr10.200000 CR sputtering
Co73.300000V16.000000Zr10.700000 CR sputtering
Co73.100000V15.700000Zr11.200000 CR sputtering
Co72.900000V15.400000Zr11.800000 CR sputtering
Co72.600000V15.000000Zr12.300000 CR sputtering
Co72.400000V14.700000Zr12.900000 CR sputtering
Co72.000000V14.400000Zr13.500000 CR sputtering
Co71.700000V14.100000Zr14.200000 CR sputtering
Co71.300000V13.800000Zr14.900000 CR sputtering
Co70.800000V13.600000Zr15.600000 CR sputtering
Co70.300000V13.300000Zr16.400000 CR sputtering
Co69.800000V13.000000Zr17.200000 CR sputtering
Co69.200000V12.700000Zr18.100000 CR sputtering
Co68.500000V12.500000Zr19.000000 CR sputtering
Co67.900000V12.200000Zr19.900000 CR sputtering
Co67.100000V11.900000Zr20.900000 CR sputtering
Co66.300000V11.700000Zr22.000000 CR sputtering
Co65.500000V11.400000Zr23.100000 CR sputtering
Co75.900000V14.700000Zr9.380000 CR sputtering
Co75.700000V14.400000Zr9.820000 CR sputtering
Co75.600000V14.100000Zr10.300000 CR sputtering
Co75.400000V13.900000Zr10.800000 CR sputtering
Co75.100000V13.600000Zr11.300000 CR sputtering
Co74.900000V13.300000Zr11.800000 CR sputtering
Co74.500000V13.100000Zr12.400000 CR sputtering
Co74.200000V12.800000Zr13.000000 CR sputtering
Co73.800000V12.600000Zr13.600000 CR sputtering
Co73.400000V12.300000Zr14.300000 CR sputtering
Co72.900000V12.100000Zr15.000000 CR sputtering
Co72.400000V11.800000Zr15.800000 CR sputtering
Co71.800000V11.600000Zr16.600000 CR sputtering
Co71.200000V11.400000Zr17.400000 CR sputtering
Co70.600000V11.200000Zr18.300000 CR sputtering
Co69.900000V10.900000Zr19.200000 CR sputtering
Co69.100000V10.700000Zr20.200000 CR sputtering
Co78.100000V13.000000Zr8.960000 CR sputtering
Co77.900000V12.700000Zr9.370000 CR sputtering
Co77.700000V12.500000Zr9.810000 CR sputtering
Co77.500000V12.300000Zr10.300000 CR sputtering
Co77.200000V12.000000Zr10.800000 CR sputtering
Co76.900000V11.800000Zr11.300000 CR sputtering
Co76.600000V11.600000Zr11.800000 CR sputtering
Co76.200000V11.400000Zr12.400000 CR sputtering
Co75.800000V11.200000Zr13.000000 CR sputtering
Co75.300000V11.000000Zr13.700000 CR sputtering
Co74.900000V10.800000Zr14.400000 CR sputtering
Co74.300000V10.600000Zr15.100000 CR sputtering
Co73.700000V10.400000Zr15.900000 CR sputtering
Co73.100000V10.200000Zr16.700000 CR sputtering
Co72.500000V10.000000Zr17.500000 CR sputtering
Co80.100000V11.400000Zr8.520000 CR sputtering
Co79.900000V11.200000Zr8.920000 CR sputtering
Co79.700000V11.000000Zr9.340000 CR sputtering
Co79.400000V10.800000Zr9.780000 CR sputtering
Co79.100000V10.600000Zr10.300000 CR sputtering
Co78.800000V10.400000Zr10.800000 CR sputtering
Co78.500000V10.300000Zr11.300000 CR sputtering
Co78.100000V10.100000Zr11.800000 CR sputtering
Co77.600000V9.910000Zr12.400000 CR sputtering
Co77.200000V9.740000Zr13.100000 CR sputtering
Co76.700000V9.580000Zr13.700000 CR sputtering
Co76.100000V9.420000Zr14.400000 CR sputtering
Co75.600000V9.260000Zr15.200000 CR sputtering
Co81.700000V9.860000Zr8.460000 CR sputtering
Co81.400000V9.700000Zr8.860000 CR sputtering
Co81.200000V9.530000Zr9.290000 CR sputtering
Co80.900000V9.380000Zr9.740000 CR sputtering
Co80.600000V9.220000Zr10.200000 CR sputtering
Co80.200000V9.080000Zr10.700000 CR sputtering
Co79.800000V8.930000Zr11.300000 CR sputtering
Co79.400000V8.790000Zr11.800000 CR sputtering
Co78.900000V8.650000Zr12.500000 CR sputtering
Co8.330102V25.352774Zr66.317125 CR sputtering
Co8.539770V32.245630Zr59.214600 CR sputtering
Co8.732987V30.526735Zr60.740279 CR sputtering
Co8.919685V28.866218Zr62.214097 CR sputtering
Co9.099998V27.262215Zr63.637787 CR sputtering
Co9.273067V25.722877Zr65.004056 CR sputtering
Co9.438831V24.247583Zr66.313586 CR sputtering
Co9.597329V22.835332Zr67.567339 CR sputtering
Co9.747912V21.491385Zr68.760703 CR sputtering
Co9.890833V20.211357Zr69.897810 CR sputtering
Co9.007561V36.178000Zr54.814439 CR sputtering
Co9.241374V34.361283Zr56.397344 CR sputtering
Co9.469316V32.590902Zr57.939781 CR sputtering
Co9.691327V30.868862Zr59.439811 CR sputtering
Co9.905997V29.205169Zr60.888834 CR sputtering
Co10.113695V27.597859Zr62.288446 CR sputtering
Co10.313330V26.054973Zr63.631697 CR sputtering
Co10.504941V24.575796Zr64.919263 CR sputtering
Co10.688560V23.159341Zr66.152099 CR sputtering
Co10.863494V21.810901Zr67.325606 CR sputtering
Co11.030085V20.526170Zr68.443745 CR sputtering
Co11.187760V19.308841Zr69.503399 CR sputtering
Co11.336861V18.155703Zr70.507435 CR sputtering
Co9.689266V38.338454Zr51.972279 CR sputtering
Co9.962606V36.475404Zr53.561990 CR sputtering
Co10.229772V34.656772Zr55.113456 CR sputtering
Co10.490479V32.884778Zr56.624743 CR sputtering
Co10.744596V31.161361Zr58.094043 CR sputtering
Co10.990637V29.496459Zr59.512904 CR sputtering
Co11.229013V27.887698Zr60.883289 CR sputtering
Co11.458487V26.343250Zr62.198263 CR sputtering
Co11.679148V24.862191Zr63.458660 CR sputtering
Co11.891103V23.443631Zr64.665266 CR sputtering
Co12.093420V22.092824Zr65.813755 CR sputtering
Co12.286790V20.805277Zr66.907933 CR sputtering
Co12.470409V19.584863Zr67.944729 CR sputtering
Co12.644592V18.428509Zr68.926899 CR sputtering
Co12.809785V17.333053Zr69.857161 CR sputtering
Co10.381631V40.473836Zr49.144533 CR sputtering
Co10.697566V38.576155Zr50.726279 CR sputtering
Co11.008487V36.711871Zr52.279642 CR sputtering
Co11.312613V34.892796Zr53.794590 CR sputtering
Co11.609632V33.120935Zr55.269434 CR sputtering
Co11.899338V31.398098Zr56.702564 CR sputtering
Co12.180260V29.733718Zr58.086022 CR sputtering
Co12.452738V28.125575Zr59.421687 CR sputtering
Co12.715489V26.581582Zr60.702928 CR sputtering
Co12.968526V25.100817Zr61.930657 CR sputtering
Co13.212058V23.682200Zr63.105742 CR sputtering
Co13.445085V22.331040Zr64.223875 CR sputtering
Co13.668310V21.042810Zr65.288880 CR sputtering
Co13.880977V19.821433Zr66.297590 CR sputtering
Co14.083381V18.663723Zr67.252896 CR sputtering
Co14.276114V17.566643Zr68.157243 CR sputtering
Co14.458546V16.532294Zr69.009161 CR sputtering
Co11.078070V42.576910Zr46.345020 CR sputtering
Co11.441443V40.643336Zr47.915221 CR sputtering
Co11.799191V38.744981Zr49.455828 CR sputtering
Co12.151424V36.881041Zr50.967535 CR sputtering
Co12.496147V35.063300Zr52.440552 CR sputtering
Co12.833058V33.293339Zr53.873603 CR sputtering
Co13.162095V31.572720Zr55.265185 CR sputtering
Co13.481371V29.910886Zr56.607743 CR sputtering
Co13.791453V28.305413Zr57.903134 CR sputtering
Co14.090815V26.763967Zr59.145218 CR sputtering
Co14.379645V25.285562Zr60.334793 CR sputtering
Co14.658147V23.869048Zr61.472806 CR sputtering
Co14.925155V22.519692Zr62.555154 CR sputtering
Co15.181541V21.232932Zr63.585527 CR sputtering
Co15.426299V20.012670Zr64.561032 CR sputtering
Co15.660103V18.855682Zr65.484215 CR sputtering
Co15.883390V17.758956Zr66.357654 CR sputtering
Co16.095500V16.724621Zr67.179879 CR sputtering
Co16.297561V15.747350Zr67.955089 CR sputtering
Co11.773813V44.628842Zr43.597345 CR sputtering
Co12.187210V42.670403Zr45.142388 CR sputtering
Co12.596781V40.736302Zr46.666917 CR sputtering
Co13.000058V38.838703Zr48.161240 CR sputtering
Co13.397296V36.976881Zr49.625823 CR sputtering
Co13.786335V35.162068Zr51.051597 CR sputtering
Co14.166840V33.395841Zr52.437319 CR sputtering
Co14.538673V31.679461Zr53.781865 CR sputtering
Co14.899858V30.022145Zr55.077997 CR sputtering
Co15.250977V28.421364Zr56.327659 CR sputtering
Co15.590402V26.884576Zr57.525021 CR sputtering
Co15.918406V25.410677Zr58.670916 CR sputtering
Co16.235157V23.998407Zr59.766437 CR sputtering
Co16.539314V22.653051Zr60.807634 CR sputtering
Co16.832043V21.369978Zr61.797980 CR sputtering
Co17.112174V20.152892Zr62.734934 CR sputtering
Co17.380366V18.998784Zr63.620850 CR sputtering
Co17.637164V17.904486Zr64.458350 CR sputtering
Co17.882001V16.872203Zr65.245796 CR sputtering
Co18.115966V15.896471Zr65.987563 CR sputtering
Co18.338582V14.978679Zr66.682739 CR sputtering
Co12.930791V44.639198Zr42.430011 CR sputtering
Co13.394549V42.679997Zr43.925454 CR sputtering
Co13.854013V40.746868Zr45.399119 CR sputtering
Co14.306635V38.851714Zr46.841651 CR sputtering
Co14.752583V36.993561Zr48.253856 CR sputtering
Co15.189529V35.183500Zr49.626971 CR sputtering
Co15.617158V33.422796Zr50.960046 CR sputtering
Co16.035334V31.712622Zr52.252044 CR sputtering
Co16.441819V30.061821Zr53.496359 CR sputtering
Co16.837446V28.467733Zr54.694820 CR sputtering
Co17.220251V26.937730Zr55.842019 CR sputtering
Co17.590551V25.470599Zr56.938851 CR sputtering
Co17.948680V24.064889Zr57.986430 CR sputtering
Co18.293257V22.725713Zr58.981030 CR sputtering
Co18.625309V21.448508Zr59.926183 CR sputtering
Co18.943738V20.236887Zr60.819375 CR sputtering
Co19.249274V19.087771Zr61.662956 CR sputtering
Co19.542578V17.998062Zr62.459360 CR sputtering
Co19.822850V16.969838Zr63.207312 CR sputtering
Co20.091505V15.997771Zr63.910724 CR sputtering
Co20.347871V15.083162Zr64.568968 CR sputtering
Co14.187817V44.558602Zr41.253581 AM sputtering
Co14.705498V42.600172Zr42.694330 CR sputtering
Co15.218559V40.669478Zr44.111962 CR sputtering
Co15.724036V38.778399Zr45.497565 CR sputtering
Co16.222311V36.925672Zr46.852016 CR sputtering
Co16.710611V35.122188Zr48.167201 CR sputtering
Co17.188733V33.368928Zr49.442339 CR sputtering
Co17.656541V31.666763Zr50.676696 CR sputtering
Co18.111636V30.024588Zr51.863776 CR sputtering
Co18.554761V28.439393Zr53.005846 CR sputtering
Co18.984022V26.918354Zr54.097624 CR sputtering
Co19.399670V25.460105Zr55.140225 CR sputtering
Co19.802133V24.063163Zr56.134704 CR sputtering
Co20.189827V22.732527Zr57.077646 CR sputtering
Co20.563941V21.463473Zr57.972585 CR sputtering
Co20.923430V20.259579Zr58.816991 CR sputtering
Co21.268930V19.117786Zr59.613284 CR sputtering
Co21.601273V18.034848Zr60.363880 CR sputtering
Co21.919613V17.012849Zr61.067538 CR sputtering
Co22.225382V16.046574Zr61.728045 CR sputtering
Co22.517953V15.137136Zr62.344910 CR sputtering
Co15.550461V44.381987Zr40.067552 AM sputtering
Co16.125709V42.425811Zr41.448480 AM sputtering
Co16.695790V40.499222Zr42.804989 CR sputtering
Co17.257498V38.613910Zr44.128592 CR sputtering
Co17.811338V36.768317Zr45.420345 CR sputtering
Co18.354174V34.973151Zr46.672675 CR sputtering
Co18.885828V33.229266Zr47.884906 CR sputtering
Co19.406182V31.537315Zr49.056504 CR sputtering
Co19.912682V29.905793Zr50.181526 CR sputtering
Co20.406228V28.331652Zr51.262120 CR sputtering
Co20.884562V26.821796Zr52.293642 CR sputtering
Co21.348173V25.374764Zr53.277063 CR sputtering
Co21.797484V23.988966Zr54.213550 CR sputtering
Co22.230777V22.669093Zr55.100130 CR sputtering
Co22.649449V21.410567Zr55.939984 CR sputtering
Co23.052208V20.216810Zr56.730982 CR sputtering
Co23.439860V19.084540Zr57.475600 CR sputtering
Co23.813443V18.010670Zr58.175888 CR sputtering
Co24.171919V16.997110Zr58.830971 CR sputtering
Co24.516887V16.038682Zr59.444430 CR sputtering
Co24.847768V15.136520Zr60.015712 CR sputtering
Co17.023652V44.105240Zr38.871108 AM sputtering
Co17.659619V42.152912Zr40.187469 AM sputtering
Co18.289879V40.231965Zr41.478155 AM sputtering
Co18.910757V38.354072Zr42.735171 CR sputtering
Co19.522965V36.517409Zr43.959626 CR sputtering
Co20.123108V34.732508Zr45.144384 CR sputtering
Co20.710945V33.000043Zr46.289012 CR sputtering
Co21.286383V31.320250Zr47.393367 CR sputtering
Co21.846705V29.701626Zr48.451670 CR sputtering
Co22.392868V28.140743Zr49.466389 CR sputtering
Co22.922527V26.644307Zr50.433166 CR sputtering
Co23.436126V25.210876Zr51.352998 CR sputtering
Co23.934188V23.838545Zr52.227267 CR sputtering
Co24.414862V22.531973Zr53.053166 CR sputtering
Co24.879839V21.286289Zr53.833873 CR sputtering
Co25.327673V20.104879Zr54.567448 CR sputtering
Co25.759239V18.984539Zr55.256222 CR sputtering
Co26.175612V17.922001Zr55.902388 CR sputtering
Co26.575716V16.919201Zr56.505084 CR sputtering
Co26.961420V15.970898Zr57.067681 CR sputtering
Co27.331924V15.078222Zr57.589854 CR sputtering
Co18.612697V43.724520Zr37.662782 AM sputtering
Co19.312035V41.777559Zr38.910406 AM sputtering
Co20.005062V39.864107Zr40.130831 AM sputtering
Co20.687759V37.995341Zr41.316901 AM sputtering
Co21.360677V36.169560Zr42.469763 AM sputtering
Co22.020275V34.396949Zr43.582776 CR sputtering
Co22.666380V32.677872Zr44.655748 CR sputtering
Co23.298893V31.012473Zr45.688634 CR sputtering
Co23.914747V29.408979Zr46.676274 CR sputtering
Co24.515140V27.863716Zr47.621144 CR sputtering
Co25.097614V26.383236Zr48.519151 CR sputtering
Co25.662608V24.965707Zr49.371686 CR sputtering
Co26.210781V23.609278Zr50.179941 CR sputtering
Co26.740123V22.318368Zr50.941509 CR sputtering
Co27.252528V21.087975Zr51.659497 CR sputtering
Co27.746419V19.921495Zr52.332087 CR sputtering
Co28.222803V18.815373Zr52.961824 CR sputtering
Co28.682804V17.766616Zr53.550581 CR sputtering
Co29.125560V16.776807Zr54.097634 CR sputtering
Co29.552857V15.840886Zr54.606257 CR sputtering
Co29.963763V14.959873Zr55.076364 CR sputtering
Co20.320691V43.237131Zr36.442178 AM sputtering
Co21.085893V41.297224Zr37.616882 AM sputtering
Co21.843753V39.392846Zr38.763401 AM sputtering
Co22.589951V37.535248Zr39.874801 AM sputtering
Co23.325386V35.722349Zr40.952265 AM sputtering
Co24.045974V33.964135Zr41.989892 AM sputtering
Co24.751613V32.260638Zr42.987749 AM sputtering
Co25.442317V30.612063Zr43.945619 AM sputtering
Co26.114721V29.025908Zr44.859371 AM sputtering
Co26.770238V27.498748Zr45.731014 AM sputtering
Co27.406188V26.036639Zr46.557173 AM sputtering
Co28.023148V24.637539Zr47.339313 CR sputtering
Co28.621833V23.299546Zr48.078621 CR sputtering
Co29.200209V22.026829Zr48.772962 CR sputtering
Co29.760297V20.814289Zr49.425414 CR sputtering
Co30.300360V19.665098Zr50.034542 CR sputtering
Co30.821746V18.575766Zr50.602488 CR sputtering
Co31.325611V17.543112Zr51.131277 CR sputtering
Co31.810845V16.568708Zr51.620446 CR sputtering
Co32.279643V15.647483Zr52.072874 CR sputtering
Co32.731109V14.780263Zr52.488628 CR sputtering
Co22.150446V42.641171Zr35.208382 AM sputtering
Co22.982960V40.710007Zr36.307034 AM sputtering
Co23.807005V38.816907Zr37.376087 AM sputtering
Co24.617894V36.972473Zr38.409633 AM sputtering
Co25.416659V35.174664Zr39.408678 AM sputtering
Co26.198933V33.433050Zr40.368017 AM sputtering
Co26.964557V31.747660Zr41.287783 AM sputtering
Co27.713749V30.118201Zr42.168051 AM sputtering
Co28.442730V28.552057Zr43.005213 AM sputtering
Co29.153311V27.045405Zr43.801285 AM sputtering
Co29.842441V25.604198Zr44.553361 AM sputtering
Co30.510935V24.226179Zr45.262886 AM sputtering
Co31.159679V22.909214Zr45.931107 AM sputtering
Co31.786485V21.657214Zr46.556301 AM sputtering
Co32.393554V20.465118Zr47.141328 AM sputtering
Co32.979067V19.335773Zr47.685160 AM sputtering
Co33.544598V18.265742Zr48.189660 AM sputtering
Co34.091336V17.251581Zr48.657083 AM sputtering
Co34.618207V16.295033Zr49.086760 CR sputtering
Co35.127652V15.390750Zr49.481598 CR sputtering
Co35.618597V14.539618Zr49.841784 CR sputtering
Co24.103208V41.935903Zr33.960889 AM sputtering
Co25.003749V40.015686Zr34.980565 AM sputtering
Co25.894418V38.135765Zr35.969817 AM sputtering
Co26.770289V36.306744Zr36.922967 AM sputtering
Co27.632285V34.526450Zr37.841265 AM sputtering
Co28.475817V32.804000Zr38.720184 AM sputtering
Co29.300961V31.139177Zr39.559861 AM sputtering
Co30.107749V29.531482Zr40.360769 AM sputtering
Co30.892451V27.987985Zr41.119563 AM sputtering
Co31.656930V26.504706Zr41.838363 AM sputtering
Co32.397947V25.086988Zr42.515065 AM sputtering
Co33.116597V23.732768Zr43.150634 AM sputtering
Co33.813806V22.439504Zr43.746690 AM sputtering
Co34.487320V21.210885Zr44.301795 AM sputtering
Co35.139571V20.041880Zr44.818549 AM sputtering
Co35.768745V18.934976Zr45.296279 AM sputtering
Co36.376409V17.886653Zr45.736939 AM sputtering
Co36.964319V16.893556Zr46.142124 AM sputtering
Co37.530933V15.957071Zr46.511996 AM sputtering
Co38.078989V15.072136Zr46.848875 AM sputtering
Co38.607581V14.239361Zr47.153058 AM sputtering
Co26.178151V41.121798Zr32.700052 AM sputtering
Co27.146457V39.214755Zr33.638788 AM sputtering
Co28.103312V37.350566Zr34.546122 AM sputtering
Co29.043146V35.539619Zr35.417235 AM sputtering
Co29.967264V33.779407Zr36.253328 AM sputtering
Co30.870848V32.078819Zr37.050332 AM sputtering
Co31.753789V30.437308Zr37.808902 AM sputtering
Co32.616276V28.854251Zr38.529473 AM sputtering
Co33.454524V27.336140Zr39.209336 AM sputtering
Co34.270523V25.878950Zr39.850527 AM sputtering
Co35.061010V24.487761Zr40.451228 AM sputtering
Co35.827214V23.160048Zr41.012738 AM sputtering
Co36.570180V21.893290Zr41.536530 AM sputtering
Co37.287554V20.690825Zr42.021621 AM sputtering
Co37.982139V19.547441Zr42.470420 AM sputtering
Co38.652013V18.465591Zr42.882396 AM sputtering
Co39.299075V17.441533Zr43.259392 AM sputtering
Co39.924901V16.471947Zr43.603153 AM sputtering
Co40.528416V15.558033Zr43.913551 AM sputtering
Co41.112259V14.694529Zr44.193211 AM sputtering
Co41.675440V13.882335Zr44.442225 AM sputtering
Co28.374097V40.200387Zr31.425516 AM sputtering
Co29.408940V38.309029Zr32.282030 AM sputtering
Co30.430154V36.463338Zr33.106508 AM sputtering
Co31.432155V34.673264Zr33.894581 AM sputtering
Co32.416080V32.936093Zr34.647826 AM sputtering
Co33.376954V31.260319Zr35.362727 AM sputtering
Co34.314895V29.645188Zr36.039917 AM sputtering
Co35.230100V28.089722Zr36.680178 AM sputtering
Co36.118609V26.600148Zr37.281244 AM sputtering
Co36.982714V25.172052Zr37.845234 AM sputtering
Co37.819085V23.810173Zr38.370743 AM sputtering
Co38.629070V22.511956Zr38.858974 AM sputtering
Co39.413941V21.274517Zr39.311543 AM sputtering
Co40.171309V20.100932Zr39.727759 AM sputtering
Co40.904288V18.986022Zr40.109690 AM sputtering
Co41.610911V17.931734Zr40.457356 AM sputtering
Co42.293208V16.934502Zr40.772290 AM sputtering
Co42.953164V15.990786Zr41.056051 AM sputtering
Co43.589465V15.101666Zr41.308869 AM sputtering
Co44.205136V14.262055Zr41.532808 AM sputtering
Co44.799234V13.472478Zr41.728288 AM sputtering
Co30.686303V39.174847Zr30.138850 AM sputtering
Co31.785193V37.302164Zr30.912643 AM sputtering
Co32.868074V35.478101Zr31.653825 AM sputtering
Co33.928917V33.712017Zr32.359066 AM sputtering
Co34.969229V32.001129Zr33.029642 AM sputtering
Co35.983555V30.353521Zr33.662924 AM sputtering
Co36.972440V28.767947Zr34.259613 AM sputtering
Co37.936030V27.243242Zr34.820728 AM sputtering
Co38.870405V25.785317Zr35.344279 AM sputtering
Co39.777971V24.389491Zr35.832538 AM sputtering
Co40.655404V23.060082Zr36.284514 AM sputtering
Co41.504247V21.794319Zr36.701434 AM sputtering
Co42.326077V20.589071Zr37.084852 AM sputtering
Co43.118421V19.447209Zr37.434370 AM sputtering
Co43.884687V18.363352Zr37.751961 AM sputtering
Co44.623017V17.339300Zr38.037683 AM sputtering
Co45.335672V16.371329Zr38.292999 AM sputtering
Co46.024752V15.455889Zr38.519359 AM sputtering
Co46.688920V14.593893Zr38.717186 AM sputtering
Co47.331795V13.780154Zr38.888051 AM sputtering
Co47.952077V13.015260Zr39.032663 AM sputtering
Co33.108695V38.049835Zr28.841470 AM sputtering
Co34.268007V36.199348Zr29.532644 AM sputtering
Co35.408345V34.400145Zr30.191510 AM sputtering
Co36.523684V32.661686Zr30.814630 AM sputtering
Co37.615509V30.980560Zr31.403931 AM sputtering
Co38.678509V29.364417Zr31.957074 AM sputtering
Co39.712871V27.811936Zr32.475193 AM sputtering
Co40.719488V26.321515Zr32.958997 AM sputtering
Co41.693937V24.898468Zr33.407595 AM sputtering
Co42.639238V23.538108Zr33.822655 AM sputtering
Co43.551865V22.244317Zr34.203818 AM sputtering
Co44.433628V21.013914Zr34.552458 AM sputtering
Co45.286430V19.843898Zr34.869672 AM sputtering
Co46.107811V18.736478Zr35.155711 AM sputtering
Co46.901420V17.686386Zr35.412195 AM sputtering
Co47.665572V16.695084Zr35.639344 AM sputtering
Co48.402606V15.758788Zr35.838606 AM sputtering
Co49.114960V14.873901Zr36.011140 AM sputtering
Co49.801568V14.041094Zr36.157337 AM sputtering
Co50.465860V13.255330Zr36.278811 AM sputtering
Co51.106986V12.516976Zr36.376038 AM sputtering
Co36.846884V35.007209Zr28.145907 AM sputtering
Co38.039369V33.236872Zr28.723759 AM sputtering
Co39.203487V31.529732Zr29.266781 AM sputtering
Co40.340949V29.882064Zr29.776987 AM sputtering
Co41.446175V28.301166Zr30.252658 AM sputtering
Co42.519872V26.785373Zr30.694754 AM sputtering
Co43.562821V25.332730Zr31.104449 AM sputtering
Co44.570761V23.948093Zr31.481146 AM sputtering
Co45.546850V22.626424Zr31.826726 AM sputtering
Co46.487858V21.371364Zr32.140778 AM sputtering
Co47.395736V20.179396Zr32.424869 AM sputtering
Co48.272577V19.047356Zr32.680067 AM sputtering
Co49.116174V17.977127Zr32.906699 AM sputtering
Co49.930328V16.963347Zr33.106325 AM sputtering
Co50.713499V16.007234Zr33.279267 AM sputtering
Co51.468649V15.104881Zr33.426469 AM sputtering
Co52.197864V14.252629Zr33.549507 AM sputtering
Co52.900441V13.451041Zr33.648518 AM sputtering
Co53.580095V12.695075Zr33.724829 AM sputtering
Co40.749395V31.995955Zr27.254650 AM sputtering
Co41.955461V30.324141Zr27.720398 AM sputtering
Co43.131309V28.714091Zr28.154599 AM sputtering
Co44.271618V27.172358Zr28.556024 AM sputtering
Co45.377224V25.696930Zr28.925846 AM sputtering
Co46.448916V24.285633Zr29.265450 AM sputtering
Co47.482665V22.942900Zr29.574435 AM sputtering
Co48.482012V21.663291Zr29.854697 AM sputtering
Co49.443746V20.450042Zr30.106212 AM sputtering
Co50.370188V19.299513Zr30.330299 AM sputtering
Co51.263500V18.208212Zr30.528288 AM sputtering
Co52.121777V17.177835Zr30.700388 AM sputtering
Co52.949258V16.202828Zr30.847914 AM sputtering
Co53.744397V15.284050Zr30.971553 AM sputtering
Co54.510257V14.417734Zr31.072009 AM sputtering
Co55.249506V13.600129Zr31.150365 AM sputtering
Co55.961471V12.831467Zr31.207062 AM sputtering
Co44.762602V29.055187Zr26.182211 AM sputtering
Co45.969078V27.486797Zr26.544125 AM sputtering
Co47.136276V25.988229Zr26.875495 AM sputtering
Co48.265382V24.557079Zr27.177539 AM sputtering
Co49.357562V23.190842Zr27.451596 AM sputtering
Co50.408891V21.893249Zr27.697859 AM sputtering
Co51.423095V20.658959Zr27.917946 AM sputtering
Co52.397419V19.490559Zr28.112022 AM sputtering
Co53.334217V18.384213Zr28.281570 AM sputtering
Co54.236053V17.336332Zr28.427615 AM sputtering
Co55.101240V16.348064Zr28.550696 AM sputtering
Co55.934239V15.414064Zr28.651696 AM sputtering
Co56.733721V14.534846Zr28.731433 AM sputtering
Co57.503059V13.706397Zr28.790544 AM sputtering
Co58.245249V12.925106Zr28.829645 AM sputtering
Co48.836035V26.211229Zr24.952736 AM sputtering
Co50.021229V24.759899Zr25.218871 AM sputtering
Co51.165004V23.376743Zr25.458253 AM sputtering
Co52.268787V22.058910Zr25.672303 AM sputtering
Co53.329025V20.809899Zr25.861076 AM sputtering
Co54.349432V19.623888Zr26.026679 AM sputtering
Co55.327748V18.503189Zr26.169063 AM sputtering
Co56.266462V17.443678Zr26.289860 AM sputtering
Co57.168580V16.441542Zr26.389878 AM sputtering
Co58.032669V15.497736Zr26.469594 AM sputtering
Co58.863272V14.606626Zr26.530102 AM sputtering
Co59.659529V13.768710Zr26.571760 AM sputtering
Co60.425146V12.979797Zr26.595057 AM sputtering
Co54.055597V22.167519Zr23.776884 AM sputtering
Co55.161806V20.901658Zr23.936536 AM sputtering
Co56.221854V19.704151Zr24.073994 AM sputtering
Co57.239731V18.569369Zr24.190900 AM sputtering
Co58.213328V17.498827Zr24.287844 AM sputtering
