Repository: fang-ren/Discover_MG_CoVZr

# Discover_MG_CoVZr
For paper "Accelerated Discovery of Ternary Metallic Glasses through Integration of Machine Learning with High-Throughput Experimentation" authored by Fang Ren, Travis Williams, Logan Ward, Kevin Laws, Chris Wolverton, Jason Hattrick-Simpers, and Apurva Mehta

These directories contain the code necessary to replicate the machine learning work in this study.

Running all scripts with require:

	Java Development Kit >= 1.7
	Scala >= 2.11.8
	Python >= 3.5, with the packages listed in "requirements.txt" of the top-level directory

There should be several subdirectories:

	datasets - Datasets used to train the model
	magpie - Version of Magpie (https://bitbucket.org/wolverton/magpie) used with this study
	0_ward-2016 - ML model trained to predict melt-spinning GFA of metallic alloys
	1_testing-adding-processing-method - Test of several strategies to include processing method into ML model
	2_with-processing-method - ML model trained to predict sputtering GFA
    3_with-theories - Exploring integrating physiochemical theories into the ML model
	4_with-CoVZr-data - ML model from "3" trained with newly-collected data of the Co-V-Zr system
    5_adding-more-HiTp-data - The result of adding even more HiTp data into the training set
    6_retesting-processing-method - Testing whether the new HiTp data changes how we should incorporate processing method

If you are running a version of Linux with the bash shell, you can use two scripts to run all of the tests in this paper:

./install.bs - Compiles Magpie, installs Python packages
./run-all.bs - Runs all tests

File: machine-learning/datasets/new-data/sputtering_CoVZr.data (part 1 of 2)
composition gfa{AM,CR} processing{meltspin,sputtering}
Co22.400000V46.900000Zr30.600000 CR sputtering
Co22.300000V45.500000Zr32.200000 AM sputtering
Co22.100000V44.100000Zr33.800000 AM sputtering
Co21.900000V42.700000Zr35.500000 AM sputtering
Co21.600000V41.200000Zr37.200000 AM sputtering
Co21.400000V39.800000Zr38.900000 AM sputtering
Co21.100000V38.300000Zr40.600000 CR sputtering
Co20.700000V36.900000Zr42.400000 CR sputtering
Co20.400000V35.400000Zr44.200000 CR sputtering
Co24.700000V48.200000Zr27.100000 CR sputtering
Co24.700000V46.800000Zr28.500000 AM sputtering
Co24.500000V45.500000Zr30.000000 AM sputtering
Co24.400000V44.100000Zr31.500000 AM sputtering
Co24.100000V42.700000Zr33.100000 AM sputtering
Co23.900000V41.300000Zr34.700000 AM sputtering
Co23.600000V40.000000Zr36.400000 AM sputtering
Co23.300000V38.600000Zr38.100000 AM sputtering
Co23.000000V37.200000Zr39.800000 AM sputtering
Co22.700000V35.800000Zr41.600000 CR sputtering
Co22.300000V34.400000Zr43.300000 CR sputtering
Co21.900000V33.000000Zr45.100000 CR sputtering
Co21.400000V31.600000Zr46.900000 CR sputtering
Co27.000000V47.800000Zr25.100000 CR sputtering
Co27.000000V46.500000Zr26.500000 CR sputtering
Co26.900000V45.200000Zr27.900000 AM sputtering
Co26.700000V43.900000Zr29.300000 AM sputtering
Co26.600000V42.600000Zr30.800000 AM sputtering
Co26.300000V41.300000Zr32.400000 AM sputtering
Co26.100000V40.000000Zr34.000000 AM sputtering
Co25.800000V38.600000Zr35.600000 AM sputtering
Co25.500000V37.300000Zr37.200000 AM sputtering
Co25.100000V36.000000Zr38.900000 AM sputtering
Co24.700000V34.600000Zr40.600000 AM sputtering
Co24.300000V33.300000Zr42.400000 CR sputtering
Co23.900000V32.000000Zr44.100000 CR sputtering
Co23.400000V30.700000Zr45.900000 CR sputtering
Co22.900000V29.400000Zr47.700000 CR sputtering
Co29.500000V47.300000Zr23.200000 CR sputtering
Co29.400000V46.100000Zr24.500000 CR sputtering
Co29.400000V44.800000Zr25.800000 AM sputtering
Co29.300000V43.600000Zr27.200000 AM sputtering
Co29.100000V42.300000Zr28.600000 AM sputtering
Co28.900000V41.100000Zr30.000000 AM sputtering
Co28.700000V39.800000Zr31.500000 AM sputtering
Co28.400000V38.500000Zr33.100000 AM sputtering
Co28.100000V37.200000Zr34.700000 AM sputtering
Co27.800000V36.000000Zr36.300000 AM sputtering
Co27.400000V34.700000Zr37.900000 AM sputtering
Co27.000000V33.400000Zr39.600000 AM sputtering
Co26.500000V32.200000Zr41.300000 AM sputtering
Co26.000000V30.900000Zr43.100000 AM sputtering
Co25.500000V29.700000Zr44.800000 CR sputtering
Co25.000000V28.400000Zr46.600000 CR sputtering
Co24.400000V27.200000Zr48.400000 CR sputtering
Co32.000000V46.600000Zr21.400000 CR sputtering
Co32.000000V45.400000Zr22.600000 CR sputtering
Co32.000000V44.200000Zr23.800000 AM sputtering
Co31.900000V43.000000Zr25.100000 AM sputtering
Co31.800000V41.800000Zr26.400000 AM sputtering
Co31.600000V40.600000Zr27.800000 AM sputtering
Co31.400000V39.400000Zr29.200000 AM sputtering
Co31.200000V38.200000Zr30.600000 AM sputtering
Co30.900000V37.000000Zr32.100000 AM sputtering
Co30.500000V35.800000Zr33.700000 AM sputtering
Co30.200000V34.600000Zr35.200000 AM sputtering
Co29.800000V33.400000Zr36.900000 AM sputtering
Co29.300000V32.200000Zr38.500000 AM sputtering
Co28.800000V31.000000Zr40.200000 AM sputtering
Co28.300000V29.800000Zr41.900000 AM sputtering
Co27.800000V28.600000Zr43.600000 AM sputtering
Co27.200000V27.400000Zr45.400000 CR sputtering
Co26.600000V26.300000Zr47.100000 CR sputtering
Co26.000000V25.100000Zr48.900000 CR sputtering
Co34.600000V45.600000Zr19.700000 CR sputtering
Co34.700000V44.500000Zr20.800000 CR sputtering
Co34.700000V43.400000Zr21.900000 AM sputtering
Co34.600000V42.200000Zr23.100000 AM sputtering
Co34.600000V41.100000Zr24.300000 AM sputtering
Co34.400000V40.000000Zr25.600000 AM sputtering
Co34.300000V38.800000Zr26.900000 AM sputtering
Co34.000000V37.700000Zr28.300000 AM sputtering
Co33.800000V36.600000Zr29.700000 AM sputtering
Co33.500000V35.400000Zr31.100000 AM sputtering
Co33.100000V34.300000Zr32.600000 AM sputtering
Co32.700000V33.200000Zr34.100000 AM sputtering
Co32.300000V32.000000Zr35.700000 AM sputtering
Co31.800000V30.900000Zr37.300000 AM sputtering
Co31.300000V29.800000Zr38.900000 AM sputtering
Co30.800000V28.600000Zr40.600000 AM sputtering
Co30.200000V27.500000Zr42.300000 AM sputtering
Co29.600000V26.400000Zr44.000000 AM sputtering
Co28.900000V25.300000Zr45.700000 AM sputtering
Co28.200000V24.300000Zr47.500000 CR sputtering
Co27.500000V23.200000Zr49.300000 CR sputtering
Co37.400000V43.400000Zr19.100000 CR sputtering
Co37.500000V42.400000Zr20.100000 CR sputtering
Co37.500000V41.300000Zr21.200000 AM sputtering
Co37.400000V40.200000Zr22.300000 AM sputtering
Co37.300000V39.200000Zr23.500000 AM sputtering
Co37.200000V38.100000Zr24.700000 AM sputtering
Co37.000000V37.000000Zr26.000000 AM sputtering
Co36.800000V35.900000Zr27.300000 AM sputtering
Co36.500000V34.900000Zr28.600000 AM sputtering
Co36.200000V33.800000Zr30.000000 AM sputtering
Co35.800000V32.700000Zr31.500000 AM sputtering
Co35.400000V31.700000Zr32.900000 AM sputtering
Co34.900000V30.600000Zr34.500000 AM sputtering
Co34.400000V29.600000Zr36.000000 AM sputtering
Co33.900000V28.500000Zr37.600000 AM sputtering
Co33.300000V27.500000Zr39.200000 AM sputtering
Co32.700000V26.400000Zr40.900000 AM sputtering
Co32.000000V25.400000Zr42.600000 AM sputtering
Co31.400000V24.400000Zr44.300000 AM sputtering
Co30.600000V23.400000Zr46.000000 AM sputtering
Co29.900000V22.400000Zr47.700000 AM sputtering
Co40.400000V41.200000Zr18.400000 CR sputtering
Co40.400000V40.200000Zr19.400000 CR sputtering
Co40.400000V39.200000Zr20.400000 CR sputtering
Co40.400000V38.100000Zr21.500000 AM sputtering
Co40.200000V37.100000Zr22.600000 AM sputtering
Co40.100000V36.100000Zr23.800000 AM sputtering
Co39.900000V35.100000Zr25.000000 AM sputtering
Co39.600000V34.100000Zr26.200000 AM sputtering
Co39.400000V33.100000Zr27.500000 AM sputtering
Co39.000000V32.100000Zr28.900000 AM sputtering
Co38.600000V31.100000Zr30.200000 AM sputtering
Co38.200000V30.200000Zr31.700000 AM sputtering
Co37.700000V29.200000Zr33.100000 AM sputtering
Co37.200000V28.200000Zr34.600000 AM sputtering
Co36.600000V27.200000Zr36.200000 AM sputtering
Co36.000000V26.200000Zr37.800000 AM sputtering
Co35.400000V25.300000Zr39.400000 AM sputtering
Co34.700000V24.300000Zr41.000000 AM sputtering
Co33.900000V23.400000Zr42.700000 AM sputtering
Co33.200000V22.400000Zr44.400000 AM sputtering
Co32.400000V21.500000Zr46.100000 AM sputtering
Co31.600000V20.600000Zr47.900000 AM sputtering
Co43.400000V38.900000Zr17.700000 CR sputtering
Co43.400000V37.900000Zr18.600000 CR sputtering
Co43.400000V37.000000Zr19.600000 CR sputtering
Co43.400000V36.000000Zr20.600000 CR sputtering
Co43.200000V35.100000Zr21.700000 AM sputtering
Co43.100000V34.100000Zr22.800000 AM sputtering
Co42.900000V33.200000Zr23.900000 AM sputtering
Co42.600000V32.300000Zr25.100000 AM sputtering
Co42.300000V31.400000Zr26.300000 AM sputtering
Co41.900000V30.400000Zr27.600000 AM sputtering
Co41.500000V29.500000Zr29.000000 AM sputtering
Co41.100000V28.600000Zr30.300000 AM sputtering
Co40.600000V27.700000Zr31.700000 AM sputtering
Co40.000000V26.800000Zr33.200000 AM sputtering
Co39.400000V25.900000Zr34.700000 AM sputtering
Co38.800000V25.000000Zr36.200000 AM sputtering
Co38.100000V24.100000Zr37.800000 AM sputtering
Co37.400000V23.200000Zr39.400000 AM sputtering
Co36.600000V22.300000Zr41.000000 AM sputtering
Co35.800000V21.500000Zr42.700000 AM sputtering
Co35.000000V20.600000Zr44.400000 AM sputtering
Co34.100000V19.800000Zr46.100000 AM sputtering
Co46.500000V36.500000Zr17.000000 CR sputtering
Co46.500000V35.600000Zr17.800000 CR sputtering
Co46.500000V34.800000Zr18.700000 CR sputtering
Co46.400000V33.900000Zr19.700000 CR sputtering
Co46.300000V33.000000Zr20.700000 CR sputtering
Co46.100000V32.100000Zr21.700000 AM sputtering
Co45.900000V31.300000Zr22.800000 AM sputtering
Co45.600000V30.400000Zr24.000000 AM sputtering
Co45.300000V29.600000Zr25.100000 AM sputtering
Co44.900000V28.700000Zr26.300000 AM sputtering
Co44.500000V27.900000Zr27.600000 AM sputtering
Co44.000000V27.000000Zr28.900000 AM sputtering
Co43.500000V26.200000Zr30.300000 AM sputtering
Co43.000000V25.400000Zr31.700000 AM sputtering
Co42.300000V24.500000Zr33.100000 AM sputtering
Co41.700000V23.700000Zr34.600000 AM sputtering
Co41.000000V22.900000Zr36.100000 AM sputtering
Co40.200000V22.100000Zr37.700000 AM sputtering
Co39.400000V21.300000Zr39.300000 AM sputtering
Co38.600000V20.500000Zr40.900000 AM sputtering
Co37.700000V19.700000Zr42.600000 AM sputtering
Co36.800000V18.900000Zr44.300000 AM sputtering
Co49.600000V35.000000Zr15.400000 CR sputtering
Co49.700000V34.200000Zr16.200000 CR sputtering
Co49.700000V33.300000Zr17.000000 CR sputtering
Co49.600000V32.500000Zr17.800000 CR sputtering
Co49.600000V31.700000Zr18.700000 CR sputtering
Co49.400000V30.900000Zr19.700000 AM sputtering
Co49.200000V30.100000Zr20.700000 CR sputtering
Co49.000000V29.300000Zr21.700000 AM sputtering
Co48.700000V28.500000Zr22.700000 AM sputtering
Co48.400000V27.800000Zr23.900000 AM sputtering
Co48.000000V27.000000Zr25.000000 AM sputtering
Co47.600000V26.200000Zr26.200000 AM sputtering
Co47.100000V25.400000Zr27.500000 AM sputtering
Co46.500000V24.700000Zr28.800000 AM sputtering
Co46.000000V23.900000Zr30.100000 AM sputtering
Co45.300000V23.200000Zr31.500000 AM sputtering
Co44.600000V22.400000Zr32.900000 AM sputtering
Co43.900000V21.700000Zr34.400000 AM sputtering
Co43.100000V20.900000Zr35.900000 AM sputtering
Co42.300000V20.200000Zr37.500000 AM sputtering
Co41.500000V19.500000Zr39.100000 AM sputtering
Co40.600000V18.800000Zr40.700000 AM sputtering
Co39.600000V18.000000Zr42.300000 AM sputtering
Co52.800000V32.600000Zr14.600000 CR sputtering
Co52.800000V31.800000Zr15.300000 CR sputtering
Co52.800000V31.100000Zr16.100000 CR sputtering
Co52.800000V30.300000Zr16.900000 CR sputtering
Co52.700000V29.600000Zr17.700000 CR sputtering
Co52.600000V28.800000Zr18.600000 CR sputtering
Co52.400000V28.100000Zr19.500000 CR sputtering
Co52.100000V27.400000Zr20.500000 CR sputtering
Co51.800000V26.700000Zr21.500000 AM sputtering
Co51.500000V25.900000Zr22.600000 AM sputtering
Co51.100000V25.200000Zr23.700000 AM sputtering
Co50.700000V24.500000Zr24.800000 AM sputtering
Co50.200000V23.800000Zr26.000000 AM sputtering
Co49.600000V23.200000Zr27.200000 AM sputtering
Co49.000000V22.500000Zr28.500000 AM sputtering
Co48.400000V21.800000Zr29.800000 AM sputtering
Co47.700000V21.100000Zr31.200000 AM sputtering
Co46.900000V20.400000Zr32.600000 AM sputtering
Co46.100000V19.800000Zr34.100000 AM sputtering
Co45.300000V19.100000Zr35.600000 AM sputtering
Co44.400000V18.500000Zr37.100000 AM sputtering
Co43.500000V17.800000Zr38.700000 AM sputtering
Co42.500000V17.200000Zr40.300000 AM sputtering
Co56.000000V30.200000Zr13.800000 CR sputtering
Co56.000000V29.500000Zr14.500000 CR sputtering
Co56.000000V28.800000Zr15.200000 CR sputtering
Co56.000000V28.100000Zr15.900000 CR sputtering
Co55.800000V27.400000Zr16.700000 CR sputtering
Co55.700000V26.800000Zr17.500000 CR sputtering
Co55.500000V26.100000Zr18.400000 CR sputtering
Co55.200000V25.400000Zr19.300000 CR sputtering
Co54.900000V24.800000Zr20.300000 CR sputtering
Co54.600000V24.200000Zr21.200000 AM sputtering
Co54.200000V23.500000Zr22.300000 AM sputtering
Co53.700000V22.900000Zr23.400000 AM sputtering
Co53.200000V22.300000Zr24.500000 AM sputtering
Co52.700000V21.600000Zr25.700000 AM sputtering
Co52.100000V21.000000Zr26.900000 AM sputtering
Co51.400000V20.400000Zr28.100000 AM sputtering
Co50.700000V19.800000Zr29.400000 AM sputtering
Co50.000000V19.200000Zr30.800000 AM sputtering
Co49.200000V18.600000Zr32.200000 AM sputtering
Co48.300000V18.000000Zr33.600000 AM sputtering
Co47.400000V17.400000Zr35.100000 AM sputtering
Co46.500000V16.800000Zr36.700000 AM sputtering
Co45.500000V16.300000Zr38.200000 AM sputtering
Co59.200000V27.900000Zr13.000000 CR sputtering
Co59.200000V27.200000Zr13.600000 CR sputtering
Co59.100000V26.600000Zr14.300000 CR sputtering
Co59.100000V26.000000Zr15.000000 CR sputtering
Co59.000000V25.300000Zr15.700000 CR sputtering
Co58.800000V24.700000Zr16.500000 CR sputtering
Co58.600000V24.100000Zr17.300000 CR sputtering
Co58.300000V23.500000Zr18.100000 CR sputtering
Co58.000000V23.000000Zr19.000000 CR sputtering
Co57.700000V22.400000Zr19.900000 CR sputtering
Co57.300000V21.800000Zr20.900000 CR sputtering
Co56.800000V21.300000Zr21.900000 AM sputtering
Co56.300000V20.700000Zr23.000000 AM sputtering
Co55.800000V20.200000Zr24.100000 AM sputtering
Co55.200000V19.600000Zr25.200000 AM sputtering
Co54.500000V19.100000Zr26.400000 AM sputtering
Co53.800000V18.500000Zr27.700000 AM sputtering
Co53.100000V18.000000Zr29.000000 AM sputtering
Co52.200000V17.500000Zr30.300000 AM sputtering
Co51.400000V16.900000Zr31.700000 AM sputtering
Co50.500000V16.400000Zr33.100000 AM sputtering
Co49.500000V15.900000Zr34.600000 AM sputtering
Co48.500000V15.400000Zr36.100000 AM sputtering
Co62.200000V25.600000Zr12.200000 CR sputtering
Co62.300000V25.000000Zr12.700000 CR sputtering
Co62.200000V24.400000Zr13.400000 CR sputtering
Co62.100000V23.900000Zr14.000000 CR sputtering
Co62.000000V23.300000Zr14.700000 CR sputtering
Co61.900000V22.800000Zr15.400000 CR sputtering
Co61.700000V22.200000Zr16.100000 CR sputtering
Co61.400000V21.700000Zr16.900000 CR sputtering
Co61.100000V21.200000Zr17.700000 CR sputtering
Co60.700000V20.700000Zr18.600000 CR sputtering
Co60.300000V20.200000Zr19.500000 CR sputtering
Co59.900000V19.700000Zr20.500000 CR sputtering
Co59.400000V19.200000Zr21.400000 CR sputtering
Co58.800000V18.700000Zr22.500000 AM sputtering
Co58.200000V18.200000Zr23.600000 AM sputtering
Co57.600000V17.700000Zr24.700000 AM sputtering
Co56.900000V17.200000Zr25.900000 AM sputtering
Co56.100000V16.800000Zr27.100000 AM sputtering
Co55.300000V16.300000Zr28.400000 AM sputtering
Co54.500000V15.800000Zr29.700000 AM sputtering
Co53.600000V15.400000Zr31.100000 AM sputtering
Co52.600000V14.900000Zr32.500000 AM sputtering
Co51.600000V14.500000Zr33.900000 AM sputtering
Co65.300000V23.400000Zr11.300000 CR sputtering
Co65.300000V22.900000Zr11.900000 CR sputtering
Co65.200000V22.300000Zr12.400000 CR sputtering
Co65.100000V21.800000Zr13.000000 CR sputtering
Co65.000000V21.300000Zr13.600000 CR sputtering
Co64.800000V20.900000Zr14.300000 CR sputtering
Co64.600000V20.400000Zr15.000000 CR sputtering
Co64.400000V19.900000Zr15.700000 CR sputtering
Co64.100000V19.500000Zr16.500000 CR sputtering
Co63.700000V19.000000Zr17.300000 CR sputtering
Co63.300000V18.600000Zr18.100000 CR sputtering
Co62.900000V18.100000Zr19.000000 CR sputtering
Co62.400000V17.700000Zr19.900000 CR sputtering
Co61.800000V17.300000Zr20.900000 CR sputtering
Co61.200000V16.800000Zr21.900000 CR sputtering
Co60.600000V16.400000Zr23.000000 AM sputtering
Co59.900000V16.000000Zr24.100000 AM sputtering
Co59.200000V15.600000Zr25.300000 AM sputtering
Co58.400000V15.200000Zr26.500000 AM sputtering
Co57.500000V14.800000Zr27.700000 AM sputtering
Co56.600000V14.400000Zr29.000000 AM sputtering
Co55.700000V14.000000Zr30.400000 AM sputtering
Co54.700000V13.600000Zr31.800000 AM sputtering
Co68.200000V20.800000Zr11.000000 CR sputtering
Co68.100000V20.400000Zr11.500000 CR sputtering
Co68.000000V19.900000Zr12.100000 CR sputtering
Co67.900000V19.500000Zr12.600000 CR sputtering
Co67.700000V19.000000Zr13.200000 CR sputtering
Co67.500000V18.600000Zr13.900000 CR sputtering
Co67.200000V18.200000Zr14.500000 CR sputtering
Co66.900000V17.800000Zr15.300000 CR sputtering
Co66.600000V17.400000Zr16.000000 CR sputtering
Co66.200000V17.000000Zr16.800000 CR sputtering
Co65.800000V16.600000Zr17.600000 CR sputtering
Co65.300000V16.200000Zr18.500000 CR sputtering
Co64.800000V15.900000Zr19.400000 CR sputtering
Co64.200000V15.500000Zr20.300000 CR sputtering
Co63.600000V15.100000Zr21.300000 CR sputtering
Co62.900000V14.800000Zr22.400000 AM sputtering
Co62.100000V14.400000Zr23.400000 AM sputtering
Co61.400000V14.100000Zr24.600000 AM sputtering
Co60.500000V13.700000Zr25.800000 AM sputtering
Co59.600000V13.400000Zr27.000000 AM sputtering
Co58.700000V13.000000Zr28.300000 AM sputtering
Co70.900000V18.900000Zr10.200000 CR sputtering
Co70.900000V18.500000Zr10.600000 CR sputtering
Co70.800000V18.100000Zr11.100000 CR sputtering
Co70.600000V17.700000Zr11.700000 CR sputtering
Co70.500000V17.300000Zr12.200000 CR sputtering
Co70.300000V16.900000Zr12.800000 CR sputtering
Co70.000000V16.600000Zr13.400000 CR sputtering
Co69.700000V16.200000Zr14.100000 CR sputtering
Co69.400000V15.900000Zr14.700000 CR sputtering
Co69.000000V15.500000Zr15.500000 CR sputtering
Co68.600000V15.200000Zr16.200000 CR sputtering
Co68.100000V14.900000Zr17.000000 CR sputtering
Co67.600000V14.500000Zr17.900000 CR sputtering
Co67.000000V14.200000Zr18.700000 CR sputtering
Co66.400000V13.900000Zr19.700000 CR sputtering
Co65.800000V13.600000Zr20.600000 CR sputtering
Co65.000000V13.300000Zr21.700000 CR sputtering
Co64.300000V13.000000Zr22.700000 AM sputtering
Co63.500000V12.700000Zr23.800000 AM sputtering
Co62.600000V12.400000Zr25.000000 AM sputtering
Co61.700000V12.100000Zr26.200000 AM sputtering
Co73.500000V16.700000Zr9.800000 CR sputtering
Co73.400000V16.300000Zr10.200000 CR sputtering
Co73.300000V16.000000Zr10.700000 CR sputtering
Co73.100000V15.700000Zr11.200000 CR sputtering
Co72.900000V15.400000Zr11.800000 CR sputtering
Co72.600000V15.000000Zr12.300000 CR sputtering
Co72.400000V14.700000Zr12.900000 CR sputtering
Co72.000000V14.400000Zr13.500000 CR sputtering
Co71.700000V14.100000Zr14.200000 CR sputtering
Co71.300000V13.800000Zr14.900000 CR sputtering
Co70.800000V13.600000Zr15.600000 CR sputtering
Co70.300000V13.300000Zr16.400000 CR sputtering
Co69.800000V13.000000Zr17.200000 CR sputtering
Co69.200000V12.700000Zr18.100000 CR sputtering
Co68.500000V12.500000Zr19.000000 CR sputtering
Co67.900000V12.200000Zr19.900000 CR sputtering
Co67.100000V11.900000Zr20.900000 CR sputtering
Co66.300000V11.700000Zr22.000000 CR sputtering
Co65.500000V11.400000Zr23.100000 CR sputtering
Co75.900000V14.700000Zr9.380000 CR sputtering
Co75.700000V14.400000Zr9.820000 CR sputtering
Co75.600000V14.100000Zr10.300000 CR sputtering
Co75.400000V13.900000Zr10.800000 CR sputtering
Co75.100000V13.600000Zr11.300000 CR sputtering
Co74.900000V13.300000Zr11.800000 CR sputtering
Co74.500000V13.100000Zr12.400000 CR sputtering
Co74.200000V12.800000Zr13.000000 CR sputtering
Co73.800000V12.600000Zr13.600000 CR sputtering
Co73.400000V12.300000Zr14.300000 CR sputtering
Co72.900000V12.100000Zr15.000000 CR sputtering
Co72.400000V11.800000Zr15.800000 CR sputtering
Co71.800000V11.600000Zr16.600000 CR sputtering
Co71.200000V11.400000Zr17.400000 CR sputtering
Co70.600000V11.200000Zr18.300000 CR sputtering
Co69.900000V10.900000Zr19.200000 CR sputtering
Co69.100000V10.700000Zr20.200000 CR sputtering
Co78.100000V13.000000Zr8.960000 CR sputtering
Co77.900000V12.700000Zr9.370000 CR sputtering
Co77.700000V12.500000Zr9.810000 CR sputtering
Co77.500000V12.300000Zr10.300000 CR sputtering
Co77.200000V12.000000Zr10.800000 CR sputtering
Co76.900000V11.800000Zr11.300000 CR sputtering
Co76.600000V11.600000Zr11.800000 CR sputtering
Co76.200000V11.400000Zr12.400000 CR sputtering
Co75.800000V11.200000Zr13.000000 CR sputtering
Co75.300000V11.000000Zr13.700000 CR sputtering
Co74.900000V10.800000Zr14.400000 CR sputtering
Co74.300000V10.600000Zr15.100000 CR sputtering
Co73.700000V10.400000Zr15.900000 CR sputtering
Co73.100000V10.200000Zr16.700000 CR sputtering
Co72.500000V10.000000Zr17.500000 CR sputtering
Co80.100000V11.400000Zr8.520000 CR sputtering
Co79.900000V11.200000Zr8.920000 CR sputtering
Co79.700000V11.000000Zr9.340000 CR sputtering
Co79.400000V10.800000Zr9.780000 CR sputtering
Co79.100000V10.600000Zr10.300000 CR sputtering
Co78.800000V10.400000Zr10.800000 CR sputtering
Co78.500000V10.300000Zr11.300000 CR sputtering
Co78.100000V10.100000Zr11.800000 CR sputtering
Co77.600000V9.910000Zr12.400000 CR sputtering
Co77.200000V9.740000Zr13.100000 CR sputtering
Co76.700000V9.580000Zr13.700000 CR sputtering
Co76.100000V9.420000Zr14.400000 CR sputtering
Co75.600000V9.260000Zr15.200000 CR sputtering
Co81.700000V9.860000Zr8.460000 CR sputtering
Co81.400000V9.700000Zr8.860000 CR sputtering
Co81.200000V9.530000Zr9.290000 CR sputtering
Co80.900000V9.380000Zr9.740000 CR sputtering
Co80.600000V9.220000Zr10.200000 CR sputtering
Co80.200000V9.080000Zr10.700000 CR sputtering
Co79.800000V8.930000Zr11.300000 CR sputtering
Co79.400000V8.790000Zr11.800000 CR sputtering
Co78.900000V8.650000Zr12.500000 CR sputtering
Co8.330000V25.353000Zr66.317000 CR sputtering
Co8.540000V32.246000Zr59.215000 CR sputtering
Co8.733000V30.527000Zr60.740000 CR sputtering
Co8.920000V28.866000Zr62.214000 CR sputtering
Co9.100000V27.262000Zr63.638000 CR sputtering
Co9.273000V25.723000Zr65.004000 CR sputtering
Co9.439000V24.248000Zr66.314000 CR sputtering
Co9.597000V22.835000Zr67.567000 CR sputtering
Co9.748000V21.491000Zr68.761000 CR sputtering
Co9.891000V20.211000Zr69.898000 CR sputtering
Co9.008000V36.178000Zr54.814000 CR sputtering
Co9.241000V34.361000Zr56.397000 CR sputtering
Co9.469000V32.591000Zr57.940000 CR sputtering
Co9.691000V30.869000Zr59.440000 CR sputtering
Co9.906000V29.205000Zr60.889000 CR sputtering
Co10.114000V27.598000Zr62.288000 CR sputtering
Co10.313000V26.055000Zr63.632000 CR sputtering
Co10.505000V24.576000Zr64.919000 CR sputtering
Co10.689000V23.159000Zr66.152000 CR sputtering
Co10.863000V21.811000Zr67.326000 CR sputtering
Co11.030000V20.526000Zr68.444000 CR sputtering
Co11.188000V19.309000Zr69.503000 CR sputtering
Co11.337000V18.156000Zr70.507000 CR sputtering
Co9.689000V38.338000Zr51.972000 CR sputtering
Co9.963000V36.475000Zr53.562000 CR sputtering
Co10.230000V34.657000Zr55.113000 CR sputtering
Co10.490000V32.885000Zr56.625000 CR sputtering
Co10.745000V31.161000Zr58.094000 CR sputtering
Co10.991000V29.496000Zr59.513000 CR sputtering
Co11.229000V27.888000Zr60.883000 CR sputtering
Co11.458000V26.343000Zr62.198000 CR sputtering
Co11.679000V24.862000Zr63.459000 CR sputtering
Co11.891000V23.444000Zr64.665000 CR sputtering
Co12.093000V22.093000Zr65.814000 CR sputtering
Co12.287000V20.805000Zr66.908000 CR sputtering
Co12.470000V19.585000Zr67.945000 CR sputtering
Co12.645000V18.429000Zr68.927000 CR sputtering
Co12.810000V17.333000Zr69.857000 CR sputtering
Co10.382000V40.474000Zr49.145000 CR sputtering
Co10.698000V38.576000Zr50.726000 CR sputtering
Co11.008000V36.712000Zr52.280000 CR sputtering
Co11.313000V34.893000Zr53.795000 CR sputtering
Co11.610000V33.121000Zr55.269000 CR sputtering
Co11.899000V31.398000Zr56.703000 CR sputtering
Co12.180000V29.734000Zr58.086000 CR sputtering
Co12.453000V28.126000Zr59.422000 CR sputtering
Co12.715000V26.582000Zr60.703000 CR sputtering
Co12.969000V25.101000Zr61.931000 CR sputtering
Co13.212000V23.682000Zr63.106000 CR sputtering
Co13.445000V22.331000Zr64.224000 CR sputtering
Co13.668000V21.043000Zr65.289000 CR sputtering
Co13.881000V19.821000Zr66.298000 CR sputtering
Co14.083000V18.664000Zr67.253000 CR sputtering
Co14.276000V17.567000Zr68.157000 CR sputtering
Co14.459000V16.532000Zr69.009000 CR sputtering
Co11.078000V42.577000Zr46.345000 CR sputtering
Co11.441000V40.643000Zr47.915000 CR sputtering
Co11.799000V38.745000Zr49.456000 CR sputtering
Co12.151000V36.881000Zr50.968000 CR sputtering
Co12.496000V35.063000Zr52.441000 CR sputtering
Co12.833000V33.293000Zr53.874000 CR sputtering
Co13.162000V31.573000Zr55.265000 CR sputtering
Co13.481000V29.911000Zr56.608000 CR sputtering
Co13.791000V28.305000Zr57.903000 CR sputtering
Co14.091000V26.764000Zr59.145000 CR sputtering
Co14.380000V25.286000Zr60.335000 CR sputtering
Co14.658000V23.869000Zr61.473000 CR sputtering
Co14.925000V22.520000Zr62.555000 CR sputtering
Co15.182000V21.233000Zr63.586000 CR sputtering
Co15.426000V20.013000Zr64.561000 CR sputtering
Co15.660000V18.856000Zr65.484000 CR sputtering
Co15.883000V17.759000Zr66.358000 CR sputtering
Co16.096000V16.725000Zr67.180000 CR sputtering
Co16.298000V15.747000Zr67.955000 CR sputtering
Co11.774000V44.629000Zr43.597000 CR sputtering
Co12.187000V42.670000Zr45.142000 CR sputtering
Co12.597000V40.736000Zr46.667000 CR sputtering
Co13.000000V38.839000Zr48.161000 CR sputtering
Co13.397000V36.977000Zr49.626000 CR sputtering
Co13.786000V35.162000Zr51.052000 CR sputtering
Co14.167000V33.396000Zr52.437000 CR sputtering
Co14.539000V31.679000Zr53.782000 CR sputtering
Co14.900000V30.022000Zr55.078000 CR sputtering
Co15.251000V28.421000Zr56.328000 CR sputtering
Co15.590000V26.885000Zr57.525000 CR sputtering
Co15.918000V25.411000Zr58.671000 CR sputtering
Co16.235000V23.998000Zr59.766000 CR sputtering
Co16.539000V22.653000Zr60.808000 CR sputtering
Co16.832000V21.370000Zr61.798000 CR sputtering
Co17.112000V20.153000Zr62.735000 CR sputtering
Co17.380000V18.999000Zr63.621000 CR sputtering
Co17.637000V17.904000Zr64.458000 CR sputtering
Co17.882000V16.872000Zr65.246000 CR sputtering
Co18.116000V15.896000Zr65.988000 CR sputtering
Co18.339000V14.979000Zr66.683000 CR sputtering
Co12.931000V44.639000Zr42.430000 CR sputtering
Co13.395000V42.680000Zr43.925000 CR sputtering
Co13.854000V40.747000Zr45.399000 CR sputtering
Co14.307000V38.852000Zr46.842000 CR sputtering
Co14.753000V36.994000Zr48.254000 CR sputtering
Co15.190000V35.183000Zr49.627000 CR sputtering
Co15.617000V33.423000Zr50.960000 CR sputtering
Co16.035000V31.713000Zr52.252000 CR sputtering
Co16.442000V30.062000Zr53.496000 CR sputtering
Co16.837000V28.468000Zr54.695000 CR sputtering
Co17.220000V26.938000Zr55.842000 CR sputtering
Co17.591000V25.471000Zr56.939000 CR sputtering
Co17.949000V24.065000Zr57.986000 CR sputtering
Co18.293000V22.726000Zr58.981000 CR sputtering
Co18.625000V21.449000Zr59.926000 CR sputtering
Co18.944000V20.237000Zr60.819000 CR sputtering
Co19.249000V19.088000Zr61.663000 CR sputtering
Co19.543000V17.998000Zr62.459000 CR sputtering
Co19.823000V16.970000Zr63.207000 CR sputtering
Co20.092000V15.998000Zr63.911000 CR sputtering
Co20.348000V15.083000Zr64.569000 CR sputtering
Co14.188000V44.559000Zr41.254000 AM sputtering
Co14.705000V42.600000Zr42.694000 CR sputtering
Co15.219000V40.669000Zr44.112000 CR sputtering
Co15.724000V38.778000Zr45.498000 CR sputtering
Co16.222000V36.926000Zr46.852000 CR sputtering
Co16.711000V35.122000Zr48.167000 CR sputtering
Co17.189000V33.369000Zr49.442000 CR sputtering
Co17.657000V31.667000Zr50.677000 CR sputtering
Co18.112000V30.025000Zr51.864000 CR sputtering
Co18.555000V28.439000Zr53.006000 CR sputtering
Co18.984000V26.918000Zr54.098000 CR sputtering
Co19.400000V25.460000Zr55.140000 CR sputtering
Co19.802000V24.063000Zr56.135000 CR sputtering
Co20.190000V22.733000Zr57.078000 CR sputtering
Co20.564000V21.463000Zr57.973000 CR sputtering
Co20.923000V20.260000Zr58.817000 CR sputtering
Co21.269000V19.118000Zr59.613000 CR sputtering
Co21.601000V18.035000Zr60.364000 CR sputtering
Co21.920000V17.013000Zr61.068000 CR sputtering
Co22.225000V16.047000Zr61.728000 CR sputtering
Co22.518000V15.137000Zr62.345000 CR sputtering
Co15.550000V44.382000Zr40.068000 AM sputtering
Co16.126000V42.426000Zr41.448000 AM sputtering
Co16.696000V40.499000Zr42.805000 CR sputtering
Co17.257000V38.614000Zr44.129000 CR sputtering
Co17.811000V36.768000Zr45.420000 CR sputtering
Co18.354000V34.973000Zr46.673000 CR sputtering
Co18.886000V33.229000Zr47.885000 CR sputtering
Co19.406000V31.537000Zr49.057000 CR sputtering
Co19.913000V29.906000Zr50.182000 CR sputtering
Co20.406000V28.332000Zr51.262000 CR sputtering
Co20.885000V26.822000Zr52.294000 CR sputtering
Co21.348000V25.375000Zr53.277000 CR sputtering
Co21.797000V23.989000Zr54.214000 CR sputtering
Co22.231000V22.669000Zr55.100000 CR sputtering
Co22.649000V21.411000Zr55.940000 CR sputtering
Co23.052000V20.217000Zr56.731000 CR sputtering
Co23.440000V19.085000Zr57.476000 CR sputtering
Co23.813000V18.011000Zr58.176000 CR sputtering
Co24.172000V16.997000Zr58.831000 CR sputtering
Co24.517000V16.039000Zr59.444000 CR sputtering
Co24.848000V15.137000Zr60.016000 CR sputtering
Co17.024000V44.105000Zr38.871000 AM sputtering
Co17.660000V42.153000Zr40.187000 AM sputtering
Co18.290000V40.232000Zr41.478000 AM sputtering
Co18.911000V38.354000Zr42.735000 CR sputtering
Co19.523000V36.517000Zr43.960000 CR sputtering
Co20.123000V34.733000Zr45.144000 CR sputtering
Co20.711000V33.000000Zr46.289000 CR sputtering
Co21.286000V31.320000Zr47.393000 CR sputtering
Co21.847000V29.702000Zr48.452000 CR sputtering
Co22.393000V28.141000Zr49.466000 CR sputtering
Co22.923000V26.644000Zr50.433000 CR sputtering
Co23.436000V25.211000Zr51.353000 CR sputtering
Co23.934000V23.839000Zr52.227000 CR sputtering
Co24.415000V22.532000Zr53.053000 CR sputtering
Co24.880000V21.286000Zr53.834000 CR sputtering
Co25.328000V20.105000Zr54.567000 CR sputtering
Co25.759000V18.985000Zr55.256000 CR sputtering
Co26.176000V17.922000Zr55.902000 CR sputtering
Co26.576000V16.919000Zr56.505000 CR sputtering
Co26.961000V15.971000Zr57.068000 CR sputtering
Co27.332000V15.078000Zr57.590000 CR sputtering
Co18.613000V43.725000Zr37.663000 AM sputtering
Co19.312000V41.778000Zr38.910000 AM sputtering
Co20.005000V39.864000Zr40.131000 AM sputtering
Co20.688000V37.995000Zr41.317000 AM sputtering
Co21.361000V36.170000Zr42.470000 AM sputtering
Co22.020000V34.397000Zr43.583000 CR sputtering
Co22.666000V32.678000Zr44.656000 CR sputtering
Co23.299000V31.012000Zr45.689000 CR sputtering
Co23.915000V29.409000Zr46.676000 CR sputtering
Co24.515000V27.864000Zr47.621000 CR sputtering
Co25.098000V26.383000Zr48.519000 CR sputtering
Co25.663000V24.966000Zr49.372000 CR sputtering
Co26.211000V23.609000Zr50.180000 CR sputtering
Co26.740000V22.318000Zr50.942000 CR sputtering
Co27.253000V21.088000Zr51.659000 CR sputtering
Co27.746000V19.921000Zr52.332000 CR sputtering
Co28.223000V18.815000Zr52.962000 CR sputtering
Co28.683000V17.767000Zr53.551000 CR sputtering
Co29.126000V16.777000Zr54.098000 CR sputtering
Co29.553000V15.841000Zr54.606000 CR sputtering
Co29.964000V14.960000Zr55.076000 CR sputtering
Co20.321000V43.237000Zr36.442000 AM sputtering
Co21.086000V41.297000Zr37.617000 AM sputtering
Co21.844000V39.393000Zr38.763000 AM sputtering
Co22.590000V37.535000Zr39.875000 AM sputtering
Co23.325000V35.722000Zr40.952000 AM sputtering
Co24.046000V33.964000Zr41.990000 AM sputtering
Co24.752000V32.261000Zr42.988000 AM sputtering
Co25.442000V30.612000Zr43.946000 AM sputtering
Co26.115000V29.026000Zr44.859000 AM sputtering
Co26.770000V27.499000Zr45.731000 AM sputtering
Co27.406000V26.037000Zr46.557000 AM sputtering
Co28.023000V24.638000Zr47.339000 CR sputtering
Co28.622000V23.300000Zr48.079000 CR sputtering
Co29.200000V22.027000Zr48.773000 CR sputtering
Co29.760000V20.814000Zr49.425000 CR sputtering
Co30.300000V19.665000Zr50.035000 CR sputtering
Co30.822000V18.576000Zr50.602000 CR sputtering
Co31.326000V17.543000Zr51.131000 CR sputtering
Co31.811000V16.569000Zr51.620000 CR sputtering
Co32.280000V15.647000Zr52.073000 CR sputtering
Co32.731000V14.780000Zr52.489000 CR sputtering
Co22.150000V42.641000Zr35.208000 AM sputtering
Co22.983000V40.710000Zr36.307000 AM sputtering
Co23.807000V38.817000Zr37.376000 AM sputtering
Co24.618000V36.972000Zr38.410000 AM sputtering
Co25.417000V35.175000Zr39.409000 AM sputtering
Co26.199000V33.433000Zr40.368000 AM sputtering
Co26.965000V31.748000Zr41.288000 AM sputtering
Co27.714000V30.118000Zr42.168000 AM sputtering
Co28.443000V28.552000Zr43.005000 AM sputtering
Co29.153000V27.045000Zr43.801000 AM sputtering
Co29.842000V25.604000Zr44.553000 AM sputtering
Co30.511000V24.226000Zr45.263000 AM sputtering
Co31.160000V22.909000Zr45.931000 AM sputtering
Co31.786000V21.657000Zr46.556000 AM sputtering
Co32.394000V20.465000Zr47.141000 AM sputtering
Co32.979000V19.336000Zr47.685000 AM sputtering
Co33.545000V18.266000Zr48.190000 AM sputtering
Co34.091000V17.252000Zr48.657000 AM sputtering
Co34.618000V16.295000Zr49.087000 CR sputtering
Co35.128000V15.391000Zr49.482000 CR sputtering
Co35.619000V14.540000Zr49.842000 CR sputtering
Co24.103000V41.936000Zr33.961000 AM sputtering
Co25.004000V40.016000Zr34.981000 AM sputtering
Co25.894000V38.136000Zr35.970000 AM sputtering
Co26.770000V36.307000Zr36.923000 AM sputtering
Co27.632000V34.526000Zr37.841000 AM sputtering
Co28.476000V32.804000Zr38.720000 AM sputtering
Co29.301000V31.139000Zr39.560000 AM sputtering
Co30.108000V29.531000Zr40.361000 AM sputtering
Co30.892000V27.988000Zr41.120000 AM sputtering
Co31.657000V26.505000Zr41.838000 AM sputtering
Co32.398000V25.087000Zr42.515000 AM sputtering
Co33.117000V23.733000Zr43.151000 AM sputtering
Co33.814000V22.440000Zr43.747000 AM sputtering
Co34.487000V21.211000Zr44.302000 AM sputtering
Co35.140000V20.042000Zr44.819000 AM sputtering
Co35.769000V18.935000Zr45.296000 AM sputtering
Co36.376000V17.887000Zr45.737000 AM sputtering
Co36.964000V16.894000Zr46.142000 AM sputtering
Co37.531000V15.957000Zr46.512000 AM sputtering
Co38.079000V15.072000Zr46.849000 AM sputtering
Co38.608000V14.239000Zr47.153000 AM sputtering
Co26.178000V41.122000Zr32.700000 AM sputtering
Co27.146000V39.215000Zr33.639000 AM sputtering
Co28.103000V37.351000Zr34.546000 AM sputtering
Co29.043000V35.540000Zr35.417000 AM sputtering
Co29.967000V33.779000Zr36.253000 AM sputtering
Co30.871000V32.079000Zr37.050000 AM sputtering
Co31.754000V30.437000Zr37.809000 AM sputtering
Co32.616000V28.854000Zr38.529000 AM sputtering
Co33.455000V27.336000Zr39.209000 AM sputtering
Co34.271000V25.879000Zr39.851000 AM sputtering
Co35.061000V24.488000Zr40.451000 AM sputtering
Co35.827000V23.160000Zr41.013000 AM sputtering
Co36.570000V21.893000Zr41.537000 AM sputtering
Co37.288000V20.691000Zr42.022000 AM sputtering
Co37.982000V19.547000Zr42.470000 AM sputtering
Co38.652000V18.466000Zr42.882000 AM sputtering
Co39.299000V17.442000Zr43.259000 AM sputtering
Co39.925000V16.472000Zr43.603000 AM sputtering
Co40.528000V15.558000Zr43.914000 AM sputtering
Co41.112000V14.695000Zr44.193000 AM sputtering
Co41.675000V13.882000Zr44.442000 AM sputtering
Co28.374000V40.200000Zr31.426000 AM sputtering
Co29.409000V38.309000Zr32.282000 AM sputtering
Co30.430000V36.463000Zr33.107000 AM sputtering
Co31.432000V34.673000Zr33.895000 AM sputtering
Co32.416000V32.936000Zr34.648000 AM sputtering
Co33.377000V31.260000Zr35.363000 AM sputtering
Co34.315000V29.645000Zr36.040000 AM sputtering
Co35.230000V28.090000Zr36.680000 AM sputtering
Co36.119000V26.600000Zr37.281000 AM sputtering
Co36.983000V25.172000Zr37.845000 AM sputtering
Co37.819000V23.810000Zr38.371000 AM sputtering
Co38.629000V22.512000Zr38.859000 AM sputtering
Co39.414000V21.275000Zr39.312000 AM sputtering
Co40.171000V20.101000Zr39.728000 AM sputtering
Co40.904000V18.986000Zr40.110000 AM sputtering
Co41.611000V17.932000Zr40.457000 AM sputtering
Co42.293000V16.935000Zr40.772000 AM sputtering
Co42.953000V15.991000Zr41.056000 AM sputtering
Co43.589000V15.102000Zr41.309000 AM sputtering
Co44.205000V14.262000Zr41.533000 AM sputtering
Co44.799000V13.472000Zr41.728000 AM sputtering
Co30.686000V39.175000Zr30.139000 AM sputtering
Co31.785000V37.302000Zr30.913000 AM sputtering
Co32.868000V35.478000Zr31.654000 AM sputtering
Co33.929000V33.712000Zr32.359000 AM sputtering
Co34.969000V32.001000Zr33.030000 AM sputtering
Co35.984000V30.354000Zr33.663000 AM sputtering
Co36.972000V28.768000Zr34.260000 AM sputtering
Co37.936000V27.243000Zr34.821000 AM sputtering
Co38.870000V25.785000Zr35.344000 AM sputtering
Co39.778000V24.389000Zr35.833000 AM sputtering
Co40.655000V23.060000Zr36.285000 AM sputtering
Co41.504000V21.794000Zr36.701000 AM sputtering
Co42.326000V20.589000Zr37.085000 AM sputtering
Co43.118000V19.447000Zr37.434000 AM sputtering
Co43.885000V18.363000Zr37.752000 AM sputtering
Co44.623000V17.339000Zr38.038000 AM sputtering
Co45.336000V16.371000Zr38.293000 AM sputtering
Co46.025000V15.456000Zr38.519000 AM sputtering
Co46.689000V14.594000Zr38.717000 AM sputtering
Co47.332000V13.780000Zr38.888000 AM sputtering
Co47.952000V13.015000Zr39.033000 AM sputtering
Co33.109000V38.050000Zr28.841000 AM sputtering
Co34.268000V36.199000Zr29.533000 AM sputtering
Co35.408000V34.400000Zr30.192000 AM sputtering
Co36.524000V32.662000Zr30.815000 AM sputtering
Co37.616000V30.981000Zr31.404000 AM sputtering
Co38.679000V29.364000Zr31.957000 AM sputtering
Co39.713000V27.812000Zr32.475000 AM sputtering
Co40.719000V26.322000Zr32.959000 AM sputtering
Co41.694000V24.898000Zr33.408000 AM sputtering
Co42.639000V23.538000Zr33.823000 AM sputtering
Co43.552000V22.244000Zr34.204000 AM sputtering
Co44.434000V21.014000Zr34.552000 AM sputtering
Co45.286000V19.844000Zr34.870000 AM sputtering
Co46.108000V18.736000Zr35.156000 AM sputtering
Co46.901000V17.686000Zr35.412000 AM sputtering
Co47.666000V16.695000Zr35.639000 AM sputtering
Co48.403000V15.759000Zr35.839000 AM sputtering
Co49.115000V14.874000Zr36.011000 AM sputtering
Co49.802000V14.041000Zr36.157000 AM sputtering
Co50.466000V13.255000Zr36.279000 AM sputtering
Co51.107000V12.517000Zr36.376000 AM sputtering
Co36.847000V35.007000Zr28.146000 AM sputtering
Co38.039000V33.237000Zr28.724000 AM sputtering
Co39.203000V31.530000Zr29.267000 AM sputtering
Co40.341000V29.882000Zr29.777000 AM sputtering
Co41.446000V28.301000Zr30.253000 AM sputtering
Co42.520000V26.785000Zr30.695000 AM sputtering
Co43.563000V25.333000Zr31.104000 AM sputtering
Co44.571000V23.948000Zr31.481000 AM sputtering
Co45.547000V22.626000Zr31.827000 AM sputtering
Co46.488000V21.371000Zr32.141000 AM sputtering
Co47.396000V20.179000Zr32.425000 AM sputtering
Co48.273000V19.047000Zr32.680000 AM sputtering
Co49.116000V17.977000Zr32.907000 AM sputtering
Co49.930000V16.963000Zr33.106000 AM sputtering
Co50.713000V16.007000Zr33.279000 AM sputtering
Co51.469000V15.105000Zr33.426000 AM sputtering
Co52.198000V14.253000Zr33.550000 AM sputtering
Co52.900000V13.451000Zr33.649000 AM sputtering
Co53.580000V12.695000Zr33.725000 AM sputtering
Co40.749000V31.996000Zr27.255000 AM sputtering
Co41.955000V30.324000Zr27.720000 AM sputtering
Co43.131000V28.714000Zr28.155000 AM sputtering
Co44.272000V27.172000Zr28.556000 AM sputtering
Co45.377000V25.697000Zr28.926000 AM sputtering
Co46.449000V24.286000Zr29.265000 AM sputtering
Co47.483000V22.943000Zr29.574000 AM sputtering
Co48.482000V21.663000Zr29.855000 AM sputtering
Co49.444000V20.450000Zr30.106000 AM sputtering
Co50.370000V19.300000Zr30.330000 AM sputtering
Co51.263000V18.208000Zr30.528000 AM sputtering
Co52.122000V17.178000Zr30.700000 AM sputtering
Co52.949000V16.203000Zr30.848000 AM sputtering
Co53.744000V15.284000Zr30.972000 AM sputtering
Co54.510000V14.418000Zr31.072000 AM sputtering
Co55.250000V13.600000Zr31.150000 AM sputtering
Co55.961000V12.831000Zr31.207000 AM sputtering
Co44.763000V29.055000Zr26.182000 AM sputtering
Co45.969000V27.487000Zr26.544000 AM sputtering
Co47.136000V25.988000Zr26.875000 AM sputtering
Co48.265000V24.557000Zr27.178000 AM sputtering
Co49.358000V23.191000Zr27.452000 AM sputtering
Co50.409000V21.893000Zr27.698000 AM sputtering
Co51.423000V20.659000Zr27.918000 AM sputtering
Co52.397000V19.491000Zr28.112000 AM sputtering
Co53.334000V18.384000Zr28.282000 AM sputtering
Co54.236000V17.336000Zr28.428000 AM sputtering
Co55.101000V16.348000Zr28.551000 AM sputtering
Co55.934000V15.414000Zr28.652000 AM sputtering
Co56.734000V14.535000Zr28.731000 AM sputtering
Co57.503000V13.706000Zr28.791000 AM sputtering
Co58.245000V12.925000Zr28.830000 AM sputtering
Co48.836000V26.211000Zr24.953000 AM sputtering
Co50.021000V24.760000Zr25.219000 AM sputtering
Co51.165000V23.377000Zr25.458000 AM sputtering
Co52.269000V22.059000Zr25.672000 AM sputtering
Co53.329000V20.810000Zr25.861000 AM sputtering
Co54.349000V19.624000Zr26.027000 AM sputtering
Co55.328000V18.503000Zr26.169000 AM sputtering
Co56.266000V17.444000Zr26.290000 AM sputtering
Co57.169000V16.442000Zr26.390000 AM sputtering
Co58.033000V15.498000Zr26.470000 AM sputtering
Co58.863000V14.607000Zr26.530000 AM sputtering
Co59.660000V13.769000Zr26.572000 AM sputtering
Co60.425000V12.980000Zr26.595000 AM sputtering
Co54.056000V22.168000Zr23.777000 AM sputtering
Co55.162000V20.902000Zr23.937000 AM sputtering
Co56.222000V19.704000Zr24.074000 AM sputtering
Co57.240000V18.569000Zr24.191000 AM sputtering
Co58.213000V17.499000Zr24.288000 AM sputtering
